Repository: Amyfxm0616/auto-parts-learning

# 汽车零部件材料学习平台

一个面向大学生的汽车零部件和材料学习Web应用。

## 功能特点

### 1. 零部件浏览
- 按系统分类（发动机、底盘、制动、车身、内饰）
- 详细的零部件信息展示
- 包含功能描述、工作条件、制造工艺
- 显示每个零部件使用的材料

### 2. 材料数据库
- 8种常用汽车材料（铝合金、碳钢、高强度钢、塑料、复合材料等）
- 详细的材料属性（密度、强度、熔点等）
- 材料优缺点分析
- 典型应用场景
- 显示使用该材料的所有零部件

### 3. 搜索和筛选
- 按名称搜索零部件和材料
- 按系统筛选零部件
- 按类别筛选材料

### 4. 学习笔记
- 创建和管理学习笔记
- 添加标签分类
- 收藏重要内容
- 数据本地存储

### 5. 练习测验
- 10道精选测验题
- 三个难度级别（简单、中等、困难）
- 即时反馈和详细解析
- 学习统计追踪

## 技术栈

- **前端框架**: React 18 + TypeScript
- **构建工具**: Vite
- **路由**: React Router v6
- **样式**: Tailwind CSS
- **数据存储**: LocalStorage (示例数据在代码中)

## 快速开始

### 安装依赖
```bash
npm install
```

### 运行开发服务器
```bash
npm run dev
```

应用将在 http://localhost:5173 启动

### 构建生产版本
```bash
npm run build
```

### 预览生产构建
```bash
npm run preview
```

## 项目结构

```
src/
├── data/              # 示例数据
│   ├── materials.ts   # 材料数据
│   ├── parts.ts       # 零部件数据
│   ├── systems.ts     # 系统分类
│   └── questions.ts   # 测验题目
├── pages/             # 页面组件
│   ├── Home.tsx
│   ├── PartsPage.tsx
│   ├── PartDetailPage.tsx
│   ├── MaterialsPage.tsx
│   ├── MaterialDetailPage.tsx
│   ├── QuizPage.tsx
│   └── NotesPage.tsx
├── types/             # TypeScript类型定义
│   └── index.ts
├── App.tsx            # 主应用组件
└── main.tsx           # 入口文件
```

## 数据扩展

### 添加新的材料

编辑 `src/data/materials.ts`:

```typescript
{
  id: 'mat-009',
  name: '材料名称',
  category: 'metal', // metal | plastic | composite | rubber | ceramic | other
  properties: {
    density: '数值',
    tensileStrength: '数值',
    // ... 其他属性
  },
  description: '材料描述',
  advantages: ['优点1', '优点2'],
  disadvantages: ['缺点1', '缺点2'],
  applications: ['应用1', '应用2']
}
```

### 添加新的零部件

编辑 `src/data/parts.ts`:

```typescript
{
  id: 'part-011',
  name: '零部件名称',
  category: '系统分类',
  materials: ['mat-001', 'mat-002'], // 材料ID数组
  primaryMaterial: 'mat-001',
  description: '零部件描述',
  function: '功能描述',
  workingConditions: {
    temperature: '温度范围',
    pressure: '压力',
    environment: '工作环境'
  },
  manufacturingProcess: ['工艺1', '工艺2']
}
```

### 添加测验题目

编辑 `src/data/questions.ts`:

```typescript
{
  id: 'q-011',
  type: 'single',
  question: '问题内容？',
  options: ['选项A', '选项B', '选项C', '选项D'],
  correctAnswer: 1, // 正确答案索引（0-3）
  explanation: '答案解析',
  difficulty: 'medium', // easy | medium | hard
  relatedPartId: 'part-001', // 可选
  relatedMaterialId: 'mat-001' // 可选
}
```

## 后续扩展建议

1. **数据库集成**: 将数据从代码迁移到后端数据库
2. **用户系统**: 添加用户注册登录，同步笔记到云端
3. **3D模型**: 集成Three.js展示零部件3D模型
4. **交互式图解**: 添加可点击的汽车示意图
5. **更多题目**: 扩充测验题库
6. **学习路径**: 添加推荐学习顺序
7. **对比功能**: 材料和零部件对比分析
8. **图片上传**: 支持上传真实的零部件图片

## 许可证

MIT License

File: material-properties-extracted.txt (part 1 of 3)
塑料性能

塑料性能主要关注指标有物理性能、机械性能、热性能，化学性能、光学性能、耐磨、阻燃、气味和刮擦。根据其应用部件区别对待。

2.3.1 物理性能

⑴ 密度

通常，金属的密度最大，一般在2.7~9.0g/cm3，钨高达22.7g/cm3。陶瓷材料在2.1~5.3g/cm3之间。塑料中最高的为PTFE（约2.2g/cm3）。填充或增强后密度增加。

半结晶塑料在填充和增强后，性能得到大幅度提升，应用范围变大，材料密度随着填充物的种类变化和比例而随之变化。

各塑料详细密度见附录表2-7。

⑵ 阻隔性

材料的高、中、低阻隔性能一般按照25μm厚的薄膜透气量划分。透气量小于5cm3／m2·24h·0.1MPa的材料称为高阻隔性包装材料，透气量在5～200cm3／m2·24h·0.1MPa之间的材料称为阻隔性包装材料，透气量大于200 cm3／m2·24h·0.1MPa的称为低阻隔性包装材料。

在汽车领域，涉及本功能的塑料应用部件为油箱、管路等。

主要的阻隔性塑料有：LCP（液晶高分子）、PVDC（聚偏二氯乙烯）、EVOH（聚乙烯-乙烯醇）、PA-MXD6、PEN、PET（聚对苯甲酸乙二醇酯）、PAN（聚丙烯腈）。

① EVOH

EVOH树脂是乙烯一乙烯醇的共聚物．它是迄今为止．合成树脂中透气率最低的树脂。而且除具有爬坡的气体阻隔性．EVOH还具有的耐油和耐有机溶剂性。且EVOH光泽度很高，浊度很低，光学性能优。另外EVOH具有很好的抗静电性，耐油性，容易印刷。

EVOH兼具聚乙烯的易加工性和聚乙烯醇的气体阻隔性，性能取决于乙烯含量，乙烯含量增加时，气体阻隔性下降，但树脂加工性得到改善。

EVOH也存在一定缺点，主要是在高湿度条件下阻隔性会有一定幅度下降。

② PA-MXD6

PA-MXD6：聚己二酰间苯二甲胺是一种特殊的高阻隔性尼龙。它由间苯二胺与己二酸缩聚而成，属于芳香类尼龙。其阻隔性比EVOH及PVDC稍小一点，但其阻隔性不受温度及湿度的影响，尤其适合高温和潮湿场合使用。

⑶ 吸湿性

塑料本身的分子基团存在亲水性，塑料中的添加剂也使其对水分具有不同的亲疏程度，

所以塑料一般大致可分为吸湿、粘附水分、不吸水也不粘附水分。塑料的含水量必须控制在允许的范围内，不然在高温、高压下，水分变成气体或发生水解作用，使树脂起泡、流动性下降、外观及机电性能不良。所以，吸湿性塑料必须按照要求采用适当的加热方法及规范进行预热，在使用时还需要红外线照射以防止再吸湿。

涉及亲水性的官能团主要有酰胺基和酯基。酰胺基（-NHCO）的存在，可以在大分子中间形成氢键，使分子间作用力增大，同时也使其吸水率增大。酰胺键的比例越大，吸水率越高。脂肪族PA制品在加工成型后一般都需要做吸湿处理。

酯键（-CO-O-）高温和水蒸气存在下容易水解。因此，酯类塑料如PC、PBT、PET等在加工前均需要烘干，以防止加工熔融时水汽对材料的分解作用。

吸湿倾向小的塑料有：PE，PP等。吸湿性倾向小的塑料成型前不用干燥处理。

⑷ 模塑收缩率

模塑收缩率是指热塑性塑料在模具中成型时，冷却后脱模出的成型品，存在的收缩现象，即成型品小于模腔尺寸。

一般说来与进料方向平行的尺寸比与进料方向垂直的收缩率大，而热塑性增强料则表现为沿料流方向的收缩率小，垂直方向收缩率大。浇口截面积大的则收缩率小，距浇口较近的收缩率较小。

⑸ 熔融指数

熔融指数：熔体流动速率是指热塑性材料在一定的温度和压力下，熔体每10min通过规定的标准口模的质量或体积，单位为g/10min或cm3/10min。 

熔融指数又称为塑料熔体流动速率，它不是聚合物的基本性质，只表征热塑性聚合物熔体的流动性能。通过对它的测量可以了解聚合物的分子量及其分布，交联程度，加工性能等。

塑料熔融指数反映熔体的流动性能，熔融指数越大。流动性越好，成型加工比较方便，塑料的成型流动比越大，可成型薄壁制品。各塑料熔融指数见附录表2-8。

除了熔融指数外，表征材料的黏度和流动性还可以用溢边值，但多用于成型加工。溢边值越小，流动性越好。

表2-7 各塑料溢边值

序号

塑料名称

缩写

溢边值/mm

性能

1

聚乙烯（低压）

PE

0.02

流动性极好

2

聚丙烯（非改性）

PP

0.02~0.03

流动性极好

3

聚酰胺（尼龙）

PA

0.02

流动性极好

4

聚苯硫醚

PPS

0.02

流动性极好

5

聚苯乙烯

PS

0.03

流动性较好

6

醋酸纤维素

CA

0.04

流动性比聚苯乙烯(PS)稍差

7

苯乙烯—丙烯腈

AS

0.03~0.04

流动性比ABS好

8

丙烯腈-苯乙烯-丁二烯

ABS

0.04

流动性中等

9

聚甲基丙烯酸甲酯

PMMA

0.03

流动性中等

10

聚甲醛

POM

0.04

流动性中等

11

聚苯醚

PPO

0.05

流动性差(介于PC与ABS之间)

12

聚碳酸酯

PC

0.05~0.06

流动性差

13

聚砜

PSF

0.06

流动性差

2.3.2 机械性能

材料在外力作用下的变形、流动和破坏行为的性能，通常用刚性（模量，反映材料变形的量）和强度（破坏时的力和能量），常用的指标为力学性能。

⑴ 基本力学性能指标

① 拉伸强度

塑料的拉伸性能是塑料力学性能中最重要、最基本的性能之一。

拉伸强度是指在规定的试验温度、湿度和拉伸速度下，沿试样的纵轴方向施加拉伸载荷，测定试样破坏时的最大载荷。拉伸试验测出的应力、应变对应值，可绘制出应力—应变曲线。通常以应力值作为纵坐标，应变值作为横坐标。曲线下方所包括的面积代表材料的拉伸破坏能。它与材料的强度和韧性相关。强而韧的材料，拉伸破坏能大，使用性能也佳。见下图。



图2-3 拉伸应力-应变曲线

上图中，A－脆性材料；B－具有屈服点的韧性材料；C－无屈服点的韧性材料。

σt1－拉伸强度；σt2－拉伸断裂应力；σt3－拉伸屈服应力；σt4－偏置屈服应力；εt1－断裂时的应变；εt2－屈服时的应变；εt3－拉伸时的应变；εt4－偏置屈服时的应变X％； 

应力—应变曲线一般分两个部分：弹性变形区和塑性变形区。在弹性变形区域，材料发生可完全恢复的弹性变形，应力和应变呈正比例关系。曲线中直线部分的斜率即是拉伸弹性模量值，它代表材料的刚性。弹性模量越大，刚性越好。在塑性变形区，应力和应变增加不再呈正比例关系，最后出现断裂。

由于不同的高分子材料，在结构上不同，表现为应力—应变曲线的形状也不同，目前大致可归纳成五种类型，如下图所示。



图2-4 不同类型的应力-应变曲线

a 软而弱：拉伸强度低，弹性模量小，且伸长率也不大。如溶胀的凝胶等。

b 硬而脆：拉伸强度和弹性模量较大，断裂伸长率小。如PS等。

c 硬而强：拉伸强度和弹性模量大，且有适当的伸长率。如硬PVC等。

d 软而韧：断裂伸长率大，拉伸强度也较高，但弹性模量低。如NR，BR等。

e 硬而韧：弹性模量大，拉伸强度和断裂伸长率也打，如PBT，PA等。

塑料属于粘弹性材料，它的应力松弛过程与变形速率紧密相关，应力松弛需要一个时间过程。当低速拉伸时，分子链来得及位移、重排，呈现韧性行为。表现为拉伸强度减小，而断裂伸长率增大。高速拉伸时，高分子链段的运动跟不上外力作用速度，呈现脆性行为。表现为拉伸速度增大，断裂伸长率减小。

由于塑料品种繁多，不同品种的塑料对拉伸速度的敏感不同。硬而脆的塑料对拉伸速度比较敏感，一般采用较低的拉伸速度。韧性塑料对拉伸的敏感性小，一般采用较高的拉伸速度，以缩短试验周期，提高效率。

高分子材料的力学性能表现出温度的依赖性，随着温度的升高，拉伸强度降低，而断裂伸长率则随温度升高而升高。因此试验要求在规定的温度下进行。

② 弯曲强度

弯曲强度是指试样在两个支点上，施加集中载荷，使试样变形或直至破裂时的强度。

弯曲试验主要是用来检测材料在经受弯曲负荷作用时的性能，生产中常用弯曲试验来评定材料的弯曲强度和塑性变形的大小，是质量控制的和应用设计的的重要参考指标。

随着应变速率和试验速度的增加，弯曲强度也增强。各标准对试验速度都有统一的规定，且试验速度一般都比较低，这是因为塑料在常温下均属于粘弹性材料，只有在较慢的试验速度下，才能使试验在外力作用下近似地反映其松弛性能和试验材料自身存在不均匀或其他缺陷的客观真实性。

③ 冲击强度

冲击强度是指试样受冲击破断时，单位面积上所消耗的焦耳，对于某些冲击强度高的塑料，常在试样中间开有规定尺寸之缺口，这样可以降低它在破断时所需要的焦耳。

冲击性能试验是在冲击负荷作用下测定材料的冲击强度。冲击强度用于评价材料抵抗冲击的能力或判断材料的脆性或韧性程度，因此，冲击强度也称冲击韧性。塑料材料的冲击韧性在工程应用上是一项重要的性能指标，它反映不同材料抵抗高速冲击而致破坏的能力。

常用的测试方法有悬臂梁Izod和简支梁Charpy方法。包括材料破坏时消耗的能量，样品投出去的动能，材料内发生的永久变形的能量，摆锤克服空气阻尼和机械摩擦所消耗的能量等。冲击强度值均随冲击速度的增加而降低；且热塑性塑料比热固性塑料影响更为显著。同一试样的厚度越大，冲击强度值越高；而在相同的试样厚度下，试验跨度越大，冲击强度也越高。

通常，冲击性能试验对工程塑料的缺陷很敏感，而且影响因素也很多，特别是对高分子材料，其抵抗冲击性能常常受到温度、湿度、冲击速度、试验的集合形状以及应力方式等影响，因此冲击性能用于工程设计一般作为参考指标。冲击测试的主要影响因素如下：

a 温度：冲击强度随温度的降低而降低。温度的下降，材料从韧性状态转变为脆性状态，这种转变时在一个较窄的温度范围内产生，试样在脆性温度下呈现脆性断裂，其冲击强度值较低。而在高于脆性温度下发生的韧性断裂，其冲击强度较高。

b 缺口加工方式：一次注塑的缺口试样冲击强度较高（脱模后缺口底部曲率半径变化较大），二次机械加工成型的缺口试样冲击强度较低。标准试验方法推荐使用机械加工方式加工试验缺口，以减少对结果的影响并提高试验结构的可比性。

c 湿度：湿度越大，试样吸湿越多，冲击值越高。

d 试样缺口底部曲率半径：半径越小，冲击强度值越低。原因是：缺口底部的曲率半径越小，冲击时产生的初始裂纹所需要的能量也越小，因此冲击强度值较低；而随着缺口底部曲率半径的增大，使产生初始裂纹所需能量也越大，因而冲击强度值也较高。

试样的缺口是为了使应力集中，以减少塑性形变并使裂痕发生在缺口的底部，以减少试验结果的分散性。缺口底部曲率半径越小，则应力集中系数也越大，因而冲击强度值越低。

e 试样加持力：加持力过大，冲击强度一般偏低，加持力过小，冲击强度一般偏高。

⑵ CAE分析常用数据

表2-8 各塑料CAE需求数据

材料种类

密度g/cm3

杨氏模量Mpa

泊松比

拉伸强度Mpa

屈服伸长率%

弯曲强度Mpa

弯曲模量Mpa

ABS

1.05

2400

0.4

51

3

　

2000

PVC

1.43

2800

0.42

/

/

/

/

PA6

1.13

3400

0.39

90

4

/

3000

PA66

1.13

3100

0.4

85

5

/

2900

PA6-GF15

1.23

5800

0.39

130

3.5

180

5200

PA6-GF30

1.36

9500/6200

0.38

185/115

3.5/8

270/180

8600/5000

PA66-GF15

1.23

6000

0.39

130

3

200

7500

PA6-GF30

1.36

9500

0.38

185

3.5

270

8600

PA66-GF30

1.36

10000

0.39

190

3

280

8600

PC

1.2

2400

0.4

67

6.1

98

2350

PP+EPDM-T20

1.04

1550

0.3844

21.6

38

65

2000

PE

0.96

1378

0.426

25

163

24

　/

均聚POM

1.42

3100

0.406

71

14

80

2900

共聚POM

1.41

2900

0.406

70

25

78

2600

2.3.3 热性能

热性能包括材料的耐高温性、耐低温性和材料的尺寸稳定性。

⑴ 耐高温

① 无定形塑料

玻璃化温度Tg：随着温度升高，分子热运动的能量逐渐增加，当达到某一温度时，虽然整个分子的移动仍不可能，但热运动的能量已足以克服分子内旋转的位垒。这时就激发了链段运动，链段可以通过主链中单键的内旋转不断改变构象，甚至可以使部分链段产生滑移。也就是说，当温度升高到某一温度时，链段的运动都可以察觉到了，则高聚物进入可高弹态。见图2-5。



图2-5 无定形聚合物的温度形变曲线

不同聚合物出现三种力学状态的温度区域是不相同的。在常温下处于玻璃态的聚合物如塑料或纤维，橡胶在常温下处于高弹态，处于粘流态的又涂料和粘合剂等。

对无定形塑料，Tg是其最高工作温度，在Tg附近弹性模量显著变化。

对结晶形塑料，Tg没有实际意义，其性能在Tm（结晶熔点）附近发生显著变化；熔融温度是结晶聚合物使用的上限温度。

对橡胶，Tg是最低工作温度。但是对于PP和PE，一般将其近似作为橡胶来看待，Tg是其最低温度。

无定形塑料虽然可以具有三种力学状态，但并非每一种无定形塑料都一定具有三种力学状态。分解温度低于粘流温度的聚合物如纤维素、聚丙烯腈等显然不存在粘流态。而热固性塑料具有很高的交联密度，只有玻璃态一种力学状态。

表2-9 常用塑料的高温使用温度

无定形塑料

相对温度指数RTI

半结晶塑料

相对温度指数RTI

PS

40-50

HDPE

55

ABS

60

PP-T20

100

PMMA

50

PP-T40

100

ASA

50

PBT

120-130

PC

125

PBT-GF30

140-150

PPO/PA

120-125

PA6

100

PAR

150

PA66

105-110

PSF/PSU

150

POM

100

PES

180-200

PPS-(GF+M)65

220

PEI

180

LCP-M30

240

PAI

260

PEEK

250

PTFE

284

PI

260-270

② 半结晶塑料

半结晶塑料结晶熔融温度—Tm，是结晶高聚物的主要热转变温度。





















图2-6 结晶聚合物的温度形变曲线

由于结晶存在缺陷，并有分子量分布等原因，结晶聚合物熔点有一范围。

由于晶格的束缚，在熔点Tm以下时，结晶高聚物只能处于柔韧状态。如分子量不大，加热到Tm后直接产生流动而进入粘流态；分子量大时，则要经过一个小的高弹形变区，最后进入粘流态。

影响高分子聚合物熔融温度的因素有如下几点。

a 分子间作用力

由熔融热力学得出的平衡熔点方程可以看出，减小熔融熵，提高熔融热是提高熔融温度的有效手段。增大分子间的作用力可以有效地增加高分子聚合物晶体由有序向无序转变所需要的热量。因此在实际工作中，为了提高高分子聚合物的熔融和使用温度，一个通用的做法是在分子链上增加极性基团， 如在主链上引入 —CONH—，—CONCO—，—NHCOO—，—NH—CO—NH—；侧链上引入—OH，—NH2，—CN，—CF3等。极性基团的引入增大了分子间的作用力，并可能形成氢键。而氢键的形成则会降低分子链段的柔性，导致熔融熵的减小。

b 分子链的柔顺性

分子链的刚性与熔融熵相关。刚性分子链对应于较小的熔融熵。增大分子链刚性的基本方法是在分子主链上引入刚性基团，如苯环，芳杂环，或共轭双键等。分子主链上接入较大体积的侧基或氢键的形成也可以达到增大刚性的目的。

在分子主链上引入醚键或非共轭双键等柔性基团则能有效增大分子链的柔性，增大熔融熵的数值。

c 增塑剂或添加剂

在高分子聚合物材料的加工过程中，往往需要加入一定量的增塑剂和添加剂以改善加工和使用性能。这些助剂通常会将减弱分子间的相互作用力，使结晶高分子聚合物的熔融温度降低。这一现象被称为增塑剂和添加剂的稀释效应。

⑵ 耐低温

脆化温度Tb：塑料的刚性随所处的环境温度的变化而变化，在标准环境温度下表现为软性或非刚性的塑料，当环境温度向低温方向而达到某一低温区域时，就表现出刚性，继而变成脆性。脆化温度的测定，就是塑料试样在规定的受力及变形的条件下，测出其试样显示脆性破坏时的温度。脆化温度反映塑料的耐寒性。

⑶ 尺寸稳定性

① 线性膨胀系数

线性膨胀系数是指温度升高1℃时，每一厘米的塑料伸长的厘米数，若表示塑料在某一温度区间的线胀特性时，就称为平均线胀系数。塑料的线性膨胀系数一般是钢材的10倍左右。常用塑料CTL见附录。



图2-7 树脂热膨胀系数和质量体积与温度的关系

树脂在一定的温度范围内其热膨胀系数是以一定的速率变化的，而一旦到了玻璃化温度就会有急剧的增大，最后导致熔融，见图2-7。根据对树脂内部的观察，在低温下保持不变的自由体积（分子间的自由间隙），一旦进入玻璃化温度后就会随温度升高而急剧增大。塑件变形加工必须在Tg温度以上进行，正是因为自由体积增大后分子易于运动，所以有利于改变其形状的加工。

② 蠕变

蠕变为恒温、恒负荷下，高聚物材料的形变随时间的延长逐渐增加的现象。蠕变影响因素有以下几点。

a 温度：温度升高，蠕变速率增大，蠕变程度变大。因为外力作用下，温度高使分子运动速度加快，松弛加快。

b 外力作用大，蠕变大，蠕变速率高（同于温度的作用）。

c 受力时间：受力时间延长，蠕变增大。

d 分子结构：刚性的主链分子运动性差，外力作用下，蠕变小；交联与结晶： 交联使蠕变程度减小，结晶也类似于交联作用，使蠕变减小。

凡是能增加分子间作用力和链段运动阻力的结构因素，均能提高聚合物抗蠕变和应力松弛能力。如：主链刚性大；相对分子质量高；分子极性强，分子间作用力大；聚合物交联等。 

聚四氟乙烯分子链虽然刚性大，但分子间作用力小，所以抗蠕变松弛能力弱。

聚氨酯由于分子极性强，分子间作用力大，所以抗蠕变性能好。

聚氯乙烯塑料抗蠕变性能差，在架空时会因蠕变而逐渐弯曲。

蠕变是在外力作用下材料发生的松驰形变行为。

表2-10 一些常用塑料的蠕变性能

塑料

20℃下承载1h后的模量，MPa

蠕变速率常数β

塑料

20℃下承载1h后的模量，MPa

蠕变速率常数β

POM

2730

0.0644

PE

336

0.1004

ABS

1610

0.0292

PP

406

0.0773

PC

24150

0.0155

PTFE

350

0.1124

2.3.4 化学性能

耐化学性是指塑料抵抗酸、碱、有机溶剂、油料、气体、盐水、铜等化学药品侵蚀的能力。在化学药品的长期作用下，塑料的外观和物性会发生失光、变色、雾化、开裂、龟裂、翘曲、分解、溶胀、溶解、发黏等变化。此外，在受力情况下，会引发银纹和龟裂，引起应力开裂。

塑料的结晶性和化学结构对其在溶剂中的行为影响很大，通常结晶性材料比无定形塑料的耐化学药品性好。

⑴ 化学结构对塑料耐化学性的影响

表2-11 化学结构与耐化学性关系

化学结构

耐酸性

耐碱性

耐氧化性

耐非极性溶剂性

耐极性溶剂性

饱和碳氢结构

提高

提高

提高

下降

提高

不饱和碳氢结构

（脂肪族）

提高

提高

下降

下降

提高

不饱和碳氢结构

（芳香族）

提高

提高

下降

下降

提高

醚键

提高

提高

下降

提高

下降

酯键

下降

下降

下降

提高

下降

酰胺键

下降

提高

下降

提高

下降

羧基

提高

下降

下降

提高

下降

羟基

下降

提高

下降

提高

下降

卤素

提高

提高

提高

提高

下降

聚合度

提高

提高

提高

提高

提高

支链数

无直接影响

无直接影响

下降

无直接影响

无直接影响

交链密度

提高

提高

提高

提高

提高

结晶度

提高

提高

提高

提高

提高

⑵ 各材料的耐化学性

表2-12常用塑料的耐化学性

缩写

耐     化    学     性

ABS

耐：水、无机盐、碱及弱酸和稀酸。

不耐：氧化性酸如(浓硫酸、浓硝酸)；大多数烃类和醇类、矿物油、植物油等化学价质与ABS长期接触会引起应力开裂；酮、醛、酯及氯代烃会使ABS溶解或形成乳浊液。ABS可溶于二氯甲烷。

PP

耐：在100℃以下，能耐大多数无机酸、碱、盐；能耐大多数极性有机熔剂如：醇类、酚类、醛类、酮类和大多数羧酸。

不耐：强氧化性的酸如：发烟硫酸、浓硝酸和次磺酸、次氯酸盐、过氧化氢、铬酸等；低分子量的脂肪烃、卤代烃及芳烃等非极性溶剂易使PP溶胀或溶解；80℃以上芳烃和氯代烃如十氢化奈、四氢化奈及 1，2，4三氯代苯等对PP有溶解作用，酯类和醚类对它也有侵蚀作用。PP可溶于四氢萘、对二甲苯、三氯苯。

PMMA

耐：水溶性盐、弱碱和某些稀酸；对长链烷烃、简单的醚类、油脂较为稳定；不溶于水、甲醇、甘油等。对臭氧和二氧化硫等气体具有良好的抵抗能力。

不耐：浓的无机酸，氧化性酸和强碱如：氰氢酸、铬酸、王水、浓硫酸、硝酸等；温热的氢氧化钠、氢氧化钾可使它浸蚀，吸收醇类溶胀，并产生应力开裂，不耐酮类、氯代烃和芳烃。在许多氯代烃和芳烃中可以溶解，如二氯乙烷、三氯乙烯、氯仿、甲苯等，乙酸乙烯和丙酮也可以使它溶解。

PA

耐：室温下耐稀酸、弱碱和大多数盐类(除某些饱和盐溶液如硫酸氰钾)；能耐烃类、油类及一般的溶剂如：四氯化碳、乙酸甲酯、环已酮、苯、四氢呋喃等。

不耐：强酸、较高浓度的酸、强氧化剂如甲酸、浓流酸等；水和醇及其类似的化合物能使PA产生溶胀，常温下可溶于极性的酚类化合物和氯化钙的甲醇溶液。

POM

耐：能耐大多数的有机溶剂如：烃类、醇类、醛类、酯类和醚类；对油脂类也较为稳定如：汽油、润滑油等，优良的耐水解性，80℃热水中可长期使用。

不耐：不耐强酸和强氧化剂，浓硝酸可以迅速侵蚀POM，可溶于二甲基甲酰胺、二甲基亚砜。可溶于二甲基甲酰胺、二甲基亚砜。

PC

耐：室温下，PC耐无机和有机的稀酸溶液、食盐溶液、饱和的溴化钾溶液，能耐脂肪烃、环烷烃及大多数醇类和油类。

不耐：碱液、浓硫酸、浓硝酸、王水和糠醛、氢氧化钠等；因PC结构中含有酯基，易与极性有机溶剂作用，它可溶于四氯乙烷、二氯甲烷、1，2-二氯乙烷、三氯甲烷、三氯乙烯、三氯乙烷、二氯六环、吡啶、四氢呋喃、三甲酚、噻酚、磷酸三甲酯等溶剂中，能被氯化烃类(如四氯化碳)、芳香族溶剂(如苯)、酮(如丙酮)和酯(乙酸乙酯) 等所溶胀，甲酸和乙酸对其也有轻微的侵蚀作用。

PPO

耐：耐酸、耐碱、耐沸水蒸馏。

不耐：酮类、芳香烃和氯代烃类。

PPS

耐：PPS的耐化学性极好，在191~204℃没有可溶解它的溶剂。

不耐：氯代联苯及氧化性酸、氧化剂、浓硫酸、浓硝酸、王水、过氧化氢及次氯酸钠等。

PBT

耐：醇、醚、大分子量的酯、脂肪烃、酸和盐的水溶液；能耐四氯化碳。

不耐：在二氯乙烷中溶胀厉害，对芳香烃、醋酸、醋酸乙烯也有些溶胀，而在浓硝酸和硫酸中则分解。

2.3.5 光学性能

衡量一种材料的透明性的常用指标有：透光率、雾度、折射率、双折射系数及色散等。在上述指标中，透光率和雾度两个指标主要表征材料的透光性，而折射率、双折射系数及色散三个指标主要用于表征材料的透光质量。一种好的透明性材料条件为：高透光率、低雾度、高折射率、低双折射和低色散。

⑴ 透光率

透光率是表征树脂透明程度的一个最重要性能指标，透光率越高，其透明性就越好。

透光率的定义为透光材料的光通量与入射到材料表面上的光通量之比的报分数。

透光率的测定通常以标准“C”光源的一束平行光垂直照射透明或半透明膜、片或板上，测定透过材料的光通量Φ2与射到材料上光通量Φ1之比：T=Φ2/Φ1 *100%

任何一种透明材料的透光率都达不到100%，即使是透明性最好的光学玻璃的透明率一般也难以超过95%。

造成入射光通量在媒体中损失的主要原因有如下几个方面：

① 光的反射

反射即入射光进入聚合物表面而返回的光通量。反射光通量占光在透过媒体时损失的大部分。

衡量光的反射程度可用反射率R表征，反射率可通过其折射率进行计算，两者关系如下：



例如，PMMA的折射率n=1.492，则其R经计算为3.9%。说明PMMA的反射光比较小，透光率大，透明性好。

② 光的吸收

入射到聚合物上的光通量既没有透过也没有反射部分的光通量即为光的吸收。

光纤吸收的大小取决于聚合本身的结构，主要指分子链上原子基团与化学键的性质。例如，含有双键（π键）的聚合物易于吸收可见光而产生能级的转移。还以PMMA为例，其透光率一般为93%，反射率为3.9%，则其余3.1%即为光的吸收与光的散射两者之和。

③ 光的散射

光的散射即光线入射到聚合物表面，既没有透过也没有反射和吸收的一部分光通量，其占有比重比较小。

造成光散射的原因为聚合物结构不均匀。如分子量分布不均匀，无序相与结晶相共存等。

一般只有结晶聚合物的散射比较严重。

⑵ 雾度

雾度又称为浊度，它可衡量透明或半透明材料不清晰或浑浊的程度。雾度的产生是由于材料内部或外部表面光散射造成的云雾状或浑浊的外观。

雾度的定义为：材料散射光通量与透过材料光通量之比的百分数。

雾度的测定方法为：以标准“C”光源的一束平行光垂直照射到透明或半透明膜、片或板上，由于内部或表面的散射，使部分平行光偏离入射方向大于2.5°的散射光通量Φd与透过材料光通量Φ2之比的百分数，具体公式为：H=Φd/Φ2*100%

可以说雾度这个指标是用来衡量一种材料光散射程度的指标。

上面介绍的透光率和雾度都是衡量材料透明性的重要指标，两者的关系为：一般来说，透光率与雾度之间成反比关系，即透光率高的材料，其雾度低；反之亦然。但并不总是如此，优势也有相反的结果。如毛玻璃的透光率较高，但其雾度也比较大，所以说透光率和雾度是相互独立又相互联系的两个光学指标。

⑶ 折射率

折射率入射角i与折射角r的正弦之比n叫做介质的“绝对折射率”，简称“折射率”。

衡量材料折射的大小，可用折射率表征。折射率越大，材料的折射越严重。

作为透镜用途的树脂，希望其折射率大一点。折射率越大，其厚度可相应减小。

表2-13 常见透明材料的折射率

材料

折射率

材料

折射率

PMMA

1.492

CR-39

1.61

PC

1.586

SAN

1.57

PS

1.59-1.60

PAR

1.61

COC

1.54

PTFE

1.343

PET

1.64

PSU

1.672

PES

1.62

PEI

1.529

玻璃

0.52

聚4-甲基-1-戊烯（TPX）

1.465

⑷ 双折射

双折射即材料的平行方向与垂直方向折射率的差值。双折射越大，越容易造成图像产生歪影等现象。所以说双折射降低了光学材料的透过质量，应尽力降低材料的双折射。

材料之所以产生双折射现象，主要是由于树脂的分子结构和分子的取向两方面决定的。

① 树脂的大分子链中含有苯环结构，产生双折射比较大。如PMMA、PC、PS都有比较严重的双折射现象。其中PMMA的双折射率为0.06*10-3；而PC、PS的双折射更为严重，尤其是PS，其双折射率高达8*10-3，是PMMA的130多倍之多。而CR-39的分子链中无苯环结构，基本上无双折射现象，因而常用于光学镜类零件。

② 树脂大分子链上含有共聚单元，容易产生双折射现象，这是因为不同共聚单元的折射率不同面造成的。如J.D光学树脂，其大分子由双烯苯醚砜/苯乙烯/甲基丙烯酸甲酯三种共聚单元组成；由于存在三种不同折射率，必须适当地调整共聚组分的比例，否则双折射会比较大。

③ 树脂中添加其他助剂，由于助剂与树脂之间的折射率不同而容易产生双折射，所以选择助剂时要注意。

④ 树脂在加工过程中，物料流动的垂直方向与平行方向的取向度相差越大，其双折射也越大。

⑸ 色散

材料的色散可用阿贝数表示，阿贝数Vd可用计算为：Vd=（nd-1）（nf-nc）。

式中，nd、nf、nc分别为入射光光波长589.3nm、486.1nm及656.3nm时材料的折射率。

从式中可以看出，材料的阿贝数与材料折射率有关。一般材料的折射率越大，阿贝数越小，色散越强。

⑹ 透明性材料分类

按材料的透光率大小，可将其分为如下三类：

透明材料：波长400nm-800nm可见光的透光率在80％以上；

半透明材料：波长400nm-800nm可见光的透光率在50％一80％之间；

不透明材料：波长400nm-800nm可见光的透光率在50％以上。

按着上述的分类方法，可将树脂分成如下几类。

透明性树脂：主要包括：PMMA、PC、PS、PET、PES、J.D系列（PES的共聚衍生物）、CR-39（双烯丙基二甘醇碳酸酯聚合物）、SAN、PAR、PSU、PEI、COC、聚4-甲基-1-戊烯（TPX）等。

半透明树脂：主要包括PP和PA两种。

不透明树脂：主要包括ABS、POM、PTFE等。

⑺ 如何提高材料的透明性

塑料的透明性大小与其刚品的结晶度大小和结晶结构有关，因此通过控制制品的不同形态结构，可以改善其透明性。

① 降低结晶度

塑料制品的结品度越高、其制品的各向同性越大，其透明件越低。在具体成型工艺中，可通过控制成型温度等办法来降低其结晶度。如提高加工温度，降低模具温度，都可降低结晶度。

② 控制结晶质量

相同结晶度的同—树脂，其结晶质量不同，透明性也大不相同。能对透明度造成影响的结晶质量主要有以下几个方面。

a 晶型

以PP为例。它有α、β、γ、δ和拟六方五种不同的晶型，其中拟六方晶型的增多有利于提高制品的透明性。在具体工艺中，骤冲可产生较多的拟六方晶型。

b 球晶含量

球晶对制品的透明性影响很大。球晶含量越大，制品的透明性越差。球晶的产生与冷却温度有关，骤冷产生球晶的几率小。

添加成核剂是增大透明树脂透光率最有效的一种方法。

成核剂是一种可以促进结晶的小分子物质。它在树脂中可以达到晶核的作用，使原有的均相成核变成异相成核。增加结晶体系内晶核的数目，使微晶的数量增多，球晶数目减少，从而使晶体尺寸变细，树脂的透明件提高。

成核剂的加入量与透光率成抛物线变化。即开始随成核剂加入量增大透光率增大，达到最大透光率后，随成该剂加入量增大透光率反而下降。这主要是因为成核剂太多，降低结晶尺寸程度抵消不了结晶度增长的影响，反而使透光率下降。

c 晶体尺寸

无论是球晶，近是一般晶体，其结晶尺寸越小，即晶粒越细，越有利丁透明度的提高。低温加工、骤岭、拉伸和加入成核剂等都可降低晶体尺少。

塑料的双向拉伸可以使其制品中原有的结晶颗粒破碎，从而使晶体尺寸变小，达到提高透光率的目的。双向拉伸后除可降低雾度、提高透光率外，还可适当提高透明树脂的折射率。

d 晶体规整性

晶体结构排列越规整，越有利于透明性提高。拉伸可提高其规整性。

③ 提高折射率

主要是通过加入不影响透明性的高折射率有机构或无机物来提高其折射率。

④ 降低双折射

可通过控制加工中的取向，即降低取向度而达到降低双折射的目的。

⑤ 工艺控制

加工温度：加工温度偏低，残留于熔体内的原有晶核会越多，起到加入成核剂的作用，使结晶尺寸变小，从而提高透明性。

冷却温度：  冷却温度主要影响球晶尺寸和结晶度。冷却温度越低，冷却越快，熔体迅速通过结晶区，结晶度越低，越有利于透明性提高；冷却温度越低，球晶尺寸越小，越有利于透明性提高。

控制成型取向：成型中的取向会增大双折射，必须加以克服。凡是有利于降低取向的因素，都有利于降低塑料的双折射。

2.3.6 电学性能

电气材料有强电材料和弱电材料之分。用于变压器、电动机、发电机等电器及电力输送线路的材料为强电材料，主要应满足绝缘性、耐电压和长期使用性能；用于通信设备、各种民用电子设备、家电、高频绝缘、印刷电路等的电子材料属弱电材料，主要要求介电常数（ε）和介质损耗角因素（tanδ）小。

PA、UF等主链上含有N、O等元素的塑料，难于炭化，耐弧性好。而PF、PBT等主链上含有芳香环的塑料，耐弧性差。耐弧性与绝缘物的表面清洁状况有关。塑料的的介电特性因氧化、吸湿、温度升高而变差。一般tanδ大，ε大；一般tanδ小，ε小。因此，可用一般tanδ来选择高频绝缘材料。PF、UF、MF、UP、PVC、PVDC、PMMA等的tanδ较大。

塑料的体积电阻通常大于1014Ω·cm，20℃时介电强度在10—50KV/mm左右。但与材料的极性、干燥状态有关，也与是否添加了添加剂（如稳定剂、增韧剂、填料）及添加剂种类有关。

正因为绝大多数塑料具有电绝缘性，因而在使用过程中易积累静电、吸附尘埃、影响美观、产生电击、引发火灾等。而且，电绝缘性愈好，在干燥状态下使用时愈易引起静电。通常，加聚树脂比缩聚树脂易积累静电，有—OH、—COOH、—NH2等亲水集团的塑料的电绝缘性降低。一般，体积电阻在1015Ω·cm以下的塑料不易被污染。此外，塑料易透过电磁波，因此，必要时需进行电磁屏蔽处理。

⑴ 抗静电要求

①消除静电

为了达到消除静电的目的。要求塑料的体积电阻率至少在1012Ω·cm以下。而实际上除PF及PVA等少数几种外，大部分塑料都达不到静电消除的要求。为此，必须对其进行抗静电改性处理。

②电磁屏蔽

要达到电磁屏蔽的目的，要求塑料的体积电阻率在102—104Ω·cm范围内。

一般电器设备要求屏蔽效果至少要达到35dB以上。

⑵ 抗静电性改性

改进塑料抗静电性所用添加材料为抗静电剂、碳类材料及金属类材料，而改进塑料导电性所用添加材料为碳类材料及金属类材料。两者之间的主要区别为体积电阻率的下降程度，改进抗静电性体积电阻率下降到1010—1012Ω·cm左右即可，而改进导电性的体积电阻率则要下降到106Ω·cm左右。

① 添加抗静电剂

添加抗静电的改性原理为消除已经产生的电荷。

具体过程为：由于抗静电剂本身的表面活性及亲水性，并且与树脂的相容性差。因而添加入树脂中的抗静电剂会主要富集于塑料制品的表面，在表面形成一层导电膜。这层导电膜可降低塑料制品的表面电阻率。使产生的静电荷迅速泄漏，从而防止静电蓄积。另一方面，抗静电剂赋予材料表而一定的润滑性，降低其摩擦因数，抑制或减少静电荷的产生。塑料的抗静电改性效果还与使用环境的湿度有关，湿度越高，抗静电效果越好。在塑料中添加抗静电剂，可使塑料的体积电阻率下降到107—1010Ω·cm范围内。

② 添加导电添加剂

添加导电添加剂的改性原理为防止产生表面电荷蓄积。

具体过程为在树脂中加入导电性优异的添加剂，如碳类材料和金属类材料。这些导电添加剂可在塑料制品内均匀分散，形成密布的导电通道，提高塑料制品的导电性，从而达到降低体积电阻率的目的。

其中添加碳类材料可使体积电阻率下降到106—108Ω·cm范围内，可以达到防静电、电磁屏蔽及导电的作用。

2.3.7 耐磨性能

塑料的摩擦性和耐磨性是两个既相互独立又相互联系的概念。塑料的摩擦性指两接触物体之间运动的难易程度，两物体运动越容易，说明摩擦性越好。而塑料的耐磨性指两接触物体之间运动造成物体的损耗程度，损耗程度越小，说明其耐磨性越好。 一般两接触物体相互运动时，既要求其摩擦性好，又要求其耐磨性好。

摩擦：两个物体在共同的界面上相对运动时产生。主要参数为摩擦系数；制动件需要大摩擦系数；塑料轴承需要低摩擦系数。

磨耗：磨耗是指塑料在摩擦过程中，微粒从摩擦表面不断分离，引起摩擦件尺寸不断地改变的机械性破坏过程，也有称为磨损或磨蚀。它反映摩擦件的消耗和摩擦件运动的寿命。

⑴ 摩擦

在塑料-金属摩擦副中，滑动界面的塑料一边的不平点发生了屈服和粘着，所产生的摩擦力与撕裂粘着点所需的剪切力相等。由于塑料与金属的硬度相差较大，金属是硬材料，其凸峰在压力下压入较软的塑料表面中，因此在相对运动时，金属凸峰在塑料面上发生类似刨削的作用。



式中，f为摩擦系数；F为摩擦力；N为正压力；A为真实接触面积；S为塑料的抗剪强度；Sm为塑料的屈服强度；A’为塑料受至刨削的面积。

显然，金属表面越粗糙，两物体表面粘接性越好，f越大；因此，f金属/塑料小于f塑料/塑料；f非极性材料小于f极性材料。另外，由于塑料具有低的抗剪强度和高的屈服强度，所以通常具有小的摩擦系数。如，F4 0.05；POM 0.15，PC 0.39；PI（石墨） 0.24；PU（动） 0.32； PU（静） 0.37；酚醛塑料（动）0.16；酚醛塑料（静） 0.26；PA66 0.15-0.40。

一般说来，多数塑料的摩擦系数随载荷的增大而降低，随滑动速度的增高而增高，这决定于摩擦时对温度的控制情况，有油润滑的摩擦系数比无油润滑时低得多，添加固体润滑剂F4的塑料，摩擦系数也显著降低；由于塑料的温度依赖性很强，对润滑速度V的敏感性大于对载荷的敏感性，如对金属/金属，PV =常数，而多数塑料 PVa=K，其中尼龙a = 1.47；POM a = 1.20；F4 a < 1。

⑵ 磨损

衡量指标：磨损量，磨损宽度，磨损速度。

主要的破坏形式：磨蚀，腐蚀，疲劳剥蚀，热裂解，老化，冲蚀等。

主要影响因素：凡影响摩擦的因素必影响作为摩擦结果的磨损。刨划：材料越坚韧，刨划越小，硬度适中；材料的软化点：摩擦造成温度升高，会使塑料软化，随即发生撕去粘着点的磨损，因此软化点越高，磨损越小；材料的表面粗糙度；润滑情况。

⑶ 耐磨材料分类

材料的摩擦性与耐磨件是两个不同的概念。有的树脂摩擦性十分好，但耐磨性却很差，如PTFE即为这种材料。有的树脂耐磨性十分好、但耐摩擦性却不十分好，如酚醛树脂等。

作为耐磨场合而应用的塑树，最理想状态为耐磨性与摩擦性都很好，即具有耐磨性又具有低的摩擦阻力。比较而言，耐磨性要更重要一些。

① 常用低摩擦性树脂

常用的低摩擦性树脂主要品种有：PTFE、UHMWPE、POM、PBT、PA、PI、PBI及氯化聚醚等。

② 常用耐磨性好的树脂

常用耐磨性好的树脂主要有：氯化聚醚、POM、PA、UHMWPE、PEEK、PBT、PI从PF等，但塑料的耐磨性与金属、陶瓷相比要偏低一些．很难满足工业上的需要，为此要对塑料进行耐磨改性，以提向其耐磨性能。

表2-14 各种塑料的摩擦性能

材料配方

载荷，MPa

时间，分

摩擦系数

磨痕宽度，mm

磨损量，mg

POM

3

180

0.44

5.5

3.8

POM+3%MoS2

3

180

0.46

5.8

5.2

POM+5%F4

3

180

0.21

3.1

1.1

POM+3%MoS2+30%GF

3

180

0.43

13.4

104.5

PA1010

3

15

0.6

15.0



PA6

3

120

0.57

8.5



PA66

3

120

0.45

9.7

33.1

PA66+5%CF

3

120

0.38

6.6

7.5

ABS

3

120

0.4

17.0

12.2

UHMWHDPE

3

180

0.28

7.5



氯化聚醚

3

180

0.32

5.4

3.0

PC

3

120

0.47

16.5



PPO

3

120

0.38

20.0



PSU

2.3

30



16.0

121.0

PSU+20%F4

2.3

180

0.21

4.5



F4

2.5

60

0.13

18.4

445

F4+20%GF

2.5

180

0.23

5.3

2.8

锡基巴氏合金

3

60

0.55

18.0

1531

高铅锡磷青铜

3

120

0.19

16.6

1231

注：干摩擦对磨材料为45号钢，硬度为Rb=50-59，表面粗糙度大约0.8-1.6微米。

⑷ 塑料的耐磨改性

改变塑料的耐磨性与摩擦件虽是两种改性，但—般很难分开。即在改变耐磨性的同时，可能也提高了摩擦性；而在改变摩擦性的向时，又可能提高了耐磨性。

① 液体润滑剂

液体润滑剂以改善摩擦性为主，同时也可适当改善耐磨性。

液体润滑剂的主要品种为：硅油，润滑油及机械油三种。他们与熟知的相容性差，可游离在制品的表面，达到降低摩擦因素的目的。

② 固体润滑剂

固体润滑剂有二硫化钼、石墨、四氟乙烯、PE蜡等。

③ 案例：POM耐磨改性

当POM需要在水下工作时，需要添加石墨改性；当要求零件磨不掉条件时，需要添加四氟乙烯改性；当工作面为金属和塑料接触时，添加二硫化钼MoS2改性；当零件摩擦速度非常快时，需要增加硅油改性。同时，由于零部件的工作条件有可能是混合的，因此，这几类改性剂需要混合使用。

2.3.8 阻燃性能

⑴ 塑料的燃烧机理

塑料的燃烧过程是一个极其复杂的热氧化反应，导致燃烧的基本要素为热、氧和可燃气体。一般分为三个阶段：

① 热引发过程：热导致塑料发生相态转变和化学变化；

② 热降解过程：吸热反应，主要为在氧存在下的自由基链式反应，其结果是产生各种可燃气体；

③ 引燃过程：一种是可燃物的浓度达到着火极限后，与大气中的氧气相遇；一种是在火焰的热量使环境温度升高至足以使可燃性气体自燃时；

从以上分析可以看出，除与外界热源和氧两个因素外，塑料的燃烧性与其本身下列因素有关：热降解反应的难易程度；热降解产生气体的组成；热降解产生气体与氧气混合速度；热量在塑料上的传递速度。

衡量树脂的阻燃性的好与否，一般主要用氧指数和UL阻燃级别（或同类型的地区强制标准），发烟性辅助说明。

⑵ 氧指数OI

氧指数（OI）：是指塑料试样在N2-O2的混合气体中保持持续燃烧所必需的最低氧气体积分数。氧指数越小，说明该材料越容易燃烧，阻燃性越差，氧指数越大，阻燃性越好。

一般认为：OI＜22属于易燃性塑料；OI=22-27属于自熄性塑料；OI＞27属难燃塑料。

⑶ 发烟性

发烟机理：最具代表性的有碳双键缩聚机理，即可燃性气体因聚合而生成芳香族或多环高分子化合物，进而缩聚石墨化生成碳粒子。如PVC降解时生成多环化合物，最终形成石墨化；PS的发烟量高；PP不完全燃烧时，易生成碳原子数较多的大分子。

表2-15 常用塑料燃烧火焰情况

材料

火焰

材料

火焰

ABS

黄色火焰，黑烟

PS

橙黄色火焰，冒浓黑烟，空气有飞沫

PE

上端黄色，底部蓝色，无烟

PP

上端黄色，底部蓝色，少量黑烟

PF

黄色火焰，少许黑烟

PPO

橙黄色火焰，黑烟，空气中有黑粉

PVC

上端黄色，底部绿色，冒白烟

SAN

黄色火焰，浓烈黑烟，空气中有碳

PET

黄色带蓝色前沿，黑烟，稳定地燃烧

PSU

橙黄色火焰，黑烟发光，空气中有碳粉

PC

黄色火焰，浓密黑烟，空气中有飞沫（碳粉）

⑷ 阻燃机理

阻燃机理可分为冷却、稀释、隔离和终止连锁等方式。

① 冷却机理：阻燃剂热分解反应所需热量及塑料热分解所需的汽化热，降低塑料表面的温度。如Al(OH)3、Mg(OH)2和水合硼酸锌等。

② 稀释机理：通过阻燃剂受热分解产生大量不可燃气体，如H2O、CO2、NH3、N2及HX等，以冲淡塑料分解产生的可燃气体的浓度，使之降低到着火浓度之下，从而达到气相阻燃的效果。如含卤素化合物、含氮化合物、含磷化合物等。

③ 隔离膜机理：一种为阻燃剂分解产生较重的不燃气体或高沸点液体，覆盖于燃烧物的表面，隔绝氧气和可燃物相互扩散，如有机氮化合物，硫酸铵等；另一种为阻燃剂的热分解促使塑料表面迅速脱水并发生碳化，形成一层碳化层，如硼系、磷系、膨胀型阻燃剂（炭源（多羟基化合物及碳水化合物）；酸源（磷酸/硫酸/各种磷酸盐）；气源（发泡剂，如三聚氰胺，聚磷酸铵等）、卤化磷等；

④ 终止连锁反应：消灭燃烧链反应中产生的自由基，终止氧化反应，如有机卤化物等，产生的HX具有捕获HO*自由基，使之转化为低能量的X*和水，X*继续与烃类反应，再生成HX，如此循环；捕捉能力：I>Br>Cl>F。

2.3.9 气味性能

在光和热的作用下，塑料内饰件通常会释放出一些挥发性的物质，从而导致车内起雾并产生气味。挥发性物质可能的来源包括各种添加剂和加工助剂等，此外，塑料降解后的副产物和塑料中的小分子杂质等也是有害物质的来源之一。

⑴ 气味性指标

气味性指标分为主观和客观两种，即定性测试和定量测试。

气味性：材料在温度时效处理和气候时效处理规定的时间之后呈现一种能闻到的气味挥发成份倾向。

冷凝组分（气雾—冷凝值）：测量汽车内饰非金属材料中难挥发组元的气雾—冷凝值。

非金属材料中的难挥发组元在热作用下散发出来，进入空气，然后冷凝在较冷的车辆玻璃上，这样一来视界受到了阻碍，因为玻璃上的这一覆盖层难以除去。测定冷凝组份时将试样放入玻璃杯中，100℃油浴加热16小时，挥发组份在铝箔上冷凝，前后铝箔重量之差即为冷凝组份值。

甲醛：用于测定汽车内饰非金属材料的甲醛散发。人们将一些非金属材料存放于一定的气候和温度下时散发出有害物质甲醛的倾向理解为“甲醛散发”。

有机物散发：测定非金属材料零件及单种有机化合物的有机化合物总散发。

⑵ 指标要求

表2-16 内饰材料的指标

检测项目

气味等级

TVOC

甲醛

冷凝组分

标准代号

Q/SQR.04.103

Q/SQR.04.098

Q/SQR.04.096

Q/SQR.04.097

要求值

5个等级判定

≤50.0μgC/g

≤10.0mg/kg

≤2.0mg

测试条件

3（常用80℃×2h）

120℃×5h

60℃×3h

100℃×16h

样品尺寸

A\B\C

2.000g±0.001g

40mm×100mm×厚度

Φ=80mm,厚度≤10mm

主要测试设备

试验器皿/检测员

气相色谱仪

分光光度计

气雾冷凝仪

其中，有机物含量、冷凝组分和甲醛属于定量指标，气味性属于定性指标。常用塑料一般只检测有机物含量、冷凝组分和气味性，不检测甲醛项目。纤维性制品（即织物等）需要检测甲醛指标。

⑶ 材料气味性

一般来说，聚烯烃材料的耐热性和使用范围受限，改性过程中添加各种填充物和功能性添加剂，气味性较大。

由于各项气味性测试都考验材料在高温或气候时效处理后挥发性，从塑料的耐热性角度追溯来看，各项气味性测试主要针对通用塑料。根据汽车内饰用材，聚丙烯改性材料和ABS类材料为重点关注材料。热固性塑料中重点关注泡沫类。

工程塑料和高性能塑料由于耐热性和使用范围的原因，挥发物质少，气味性小。关注POM和与ABS共混的合金材料即可，其他材料不用监测均可满足要求。

① PP类

气味性主要跟PP基材、改性助剂和加工工艺有关。按聚合工艺，等规聚丙烯的聚合可以分为泥浆法、本体法、溶液法和气相法等几种方法。目前各厂家工艺中以Basell的Spheripol工艺（一种液相预聚合同液相均聚和气相共聚相结合的聚合工艺）生产的PP挥发物含量最低。国内主要的PP聚合工艺为淤浆法，该工艺有较多的残留有机杂质，会挥发出较多有机物。PP在聚合的过程中有道脱挥工序，主要是苯乙烯之类的溶剂和小分子物难以全部脱出，因此造成了PP基料中残留了容易挥发的物质（国内在这方面和国外有很大的差距）。

内饰PP类材料中的紫外光稳定剂的类型不同，极性太强的品种在经过一段时间在表面上析出和溢出，并导致材料抗光老化能力下降，材料部分降解并析出和挥发添加剂。合适的光稳定剂可以降低VOC和冷凝组分含量这两个指标。

在注塑加工中，注塑机需要中需有设置真空排气工序，以抽出PP熔化并经螺杆剪切搅拌后产生的小分子物质。

② ABS类

ABS共聚物高温下会挥发出难闻的气味。ABS现行聚合方法主要为乳液法和本体法。乳液接技掺合法包括几个中间步骤：丁二烯乳胶的制备、接枝聚合物的合成，SAN共聚物的合成，掺混和后处理。

本体工艺与乳液工艺不同，乳液工艺在水相中进行，反应体系粘度较低，传热较好，而在本体工艺生产ABS树脂时，为了粘度容易控制，对橡胶含量控制在15%以内，最多不超过20%，而且普通本体工艺生产的ABS树脂中橡胶粒子较大，因此表面光泽差。

本体工艺的主要缺点是所生产的产品有局限性，如在高抗冲产品的生产上有局限性。

③ 泡沫

PUR泡沫的主要组成原料为异氰酸酯和多元醇以及发泡剂、催化剂、稳定剂等。

表2-17 影响发泡层气味的主要因素及其分析

影响因素

原因分析

异氰酸酯和多元醇

主要是这两种物质的发泡比例，如果没有交联完全，那么就会剩下一种物质成为小分子物残留在发泡层中，同时这种小分子物有很大的气味。因为是厂家自己发泡，因此在发泡时要按照比例严格加入，同时考虑自己发泡设备的误差进行调节。

发泡剂

尽量用水作为发泡剂，如果用低沸点的烃化合物也容易产生挥发份

催化剂

现在都是采用的胺类催化剂，这类催化剂对气味的影响很大

其他添加剂

如稳定剂、抗老化剂等对气味基本上没有什么影响

改进措施：严格控制发泡比例，尽可能的让异氰酸酯和多元醇完全反应；采用水发泡剂；尽量不用胺类催化剂，采用聚合物类的催化剂。

2.3.10 刮擦性能

内饰件对材料的耐刮擦性要求主要针对PP改性材料，涉及零件主要为仪表板、门护板、副仪表板和立柱护板。

对于中高档车，内饰件多采用皮革包覆而不对本体骨架材料要求耐刮擦性。内饰件中使用ABS、PC+ABS等材料的部件由于多为装饰性零件，表面采用喷漆、电镀或薄膜等工艺，同样不要求耐刮擦性。

对于内饰件中直接使用PP改性材料，表面采用皮纹处理方式的零件，要求材料具有优秀的耐刮擦性。

⑴ 刮擦定义

刮擦：材料在压入力和滑动力或横（侧）向力的作用下发生屈服，产生延性/脆性破坏从而造成刮痕。在刮痕中，不平的表面产生不均匀的光散射和“刮痕发白”。改善刮痕性能的解决方法包括尽可能减小聚合物底面粗糙程度和降低刮痕的胎肩，以产生尽可能少的光散射以及尽可能小的刮痕可见度。见图2-8。

 

图2-8 刮痕的物化

在刮痕的不均匀底面和凸起的胎肩上的光散射反映出严重刮擦的压痕。粗糙程度较小的表面会产生“较轻刮擦”的压痕。

⑵ 刮擦影响因素

聚烯烃刮擦性能的主要影响因素有6个：树脂、填料、弹性体、助剂、纹理和颜色。

① 树脂

相对于共聚聚丙烯，均聚聚丙烯结晶高，材料硬度好，耐刮擦性能效果好。

② 填充物

改性聚丙烯中滑石粉的加入降低了材料的耐刮擦性能，并且材料配方体系中加入滑石粉的量增加，改性聚丙烯的耐刮擦性能降低。

③ 弹性体

橡胶能够提高材料表面的弹性及韧性，从而有效地抑制塑料变形，当改性聚丙烯中橡胶的含量越多，材料的耐刮擦性能越好。

④ 助剂

耐刮擦助剂的加入能够有效的降低材料表面的摩擦系数，改善聚丙烯的耐刮擦性能。耐刮擦助剂主要有三类：酰胺类、低分子硅酮、高分子硅酮。

酰胺类为早期的耐刮擦助剂，价格便宜，添加量少，耐刮擦效果改进非常明显。但酰胺类属于小分子物质，长期光热老化后，易析出在塑料件表面，塑料件容易发粘，气味大，耐刮擦性能逐渐消失。

道康宁低分子硅酮耐刮擦助剂档次适中，长期光热老化后，易析出在塑料件表面，塑料件容易发粘，但无气味，冲击性能无明显改善，长期耐刮擦性能下降。

赢创100，汽巴SR100为最新最高端的耐刮擦助剂，属于高分子物质，耐刮擦效果改善明显，长期光热老化后，不易析出，同时可显著改善塑料件的冲击性能，长期耐刮擦性能优异，价格也不菲，目前为满足GM、VW苛刻的内饰PP材料标准要求，材料供应商以赢创100，汽巴SR100为主。

⑤ 纹理

皮纹特征是影响材料耐刮擦性能的重要因素之一，从奇瑞与金发的耐刮擦合作研究来看，选中的三种皮纹：GM1101为雨点纹，且中间分布了很多规则排列的小圆点；GM1102是常见的细小皮纹；GM1106是动物皮纹，三种皮纹深度都比较浅。结果显示GM1102是属于不易被刮擦的皮纹。建议后期多选用GM1102细密皮纹。

⑥ 颜色

颜色耐刮擦性能比较：米黄色>黑色>浅灰色。

⑶ 评价标准

① 评价标准

评价标准是影响耐刮擦效果的一个方面：评价体系主要有三类：目视、ΔL、显微镜测试刮痕宽度和深度。目视主观性太大，显微镜测试代价太高，以下是各种方法的比较。

表2-18 耐刮擦测试方法比较

划伤测试方法

划格法

多指划痕法

砂纸摩擦法

硬度试验艾氏棒法

代表标准 

大众PV3952 

通用GMN 3943 

神龙D421775

Q/SQR.04.694

通用W14688

福特FLTM BN 108-13

评价 

检测的是刮痕应力发白发生的颜色变化。 

评价划痕的明显情况或发白情况或划痕可见度。

检测的是刮痕应力发白发生的颜色变化。 

在不同载荷刮擦后，根据经验比较刮痕可见度。

方法原理

采用一定负载力在制件上用直径1mm的划刀速度1000mm/min划间隔2mm的至少在相互垂直的方向20条网 络，然后测试色差△L值的变化。

采用不同的负载力在 制件上用不同直径的针在一定的速度下划痕。评价划痕的明显情况或发白情况或划痕的宽度。 

用一定的负载力在制件上用带一定目数的砂纸的摩擦头用一定速度来回摩擦，评价色差的L值变化

用一把刮刀在试样表面上刮出一条约5～10mm的直线，刮刀在同一个方向上只刮一次。然后目测其与未刮伤表面的颜色偏差。

压头负载

压头0.5mm，0.75mm，1mm； 负载：10N, 15N

压头：1mm；负载：2N, 3N, 4.5N,5N, 6N, 7N, 10N, 15N,20N

M=2400G，砂纸粒度280

压头：0.75mm，1mm；负载量程：0—3N ，0—10N ，0—20N

判定

大众：1mm压头，10N,△L≤1.5  

通用：1mm压头，五个等级内饰要求15N，1级（几乎没有刮擦） 外饰要求15N,3级（不允许发白或令人反感的缺陷） 

△L≤2

H≥6N，M≥4N，L－无要求

通用：1mm压头，10N,△L≤1.5 

福特：1mm压头，2N, 五个等级，要求 1级（几乎没有可见刮擦）+30%划痕百分比

② 测试仪器

目前行业内耐刮擦判定方法主要分为划格法和多指划痕法，评价方式为仪器判定测试色差变化和视觉判定目视划痕可见度。通用从最初的多指划痕法视觉判定已转向划格法仪器判定，大众一直采用划格法仪器判定，而福特评价耐刮擦是视觉和仪器双管齐下，在视觉判定不确定情况下，采用仪器观察划痕百分比。与多指划痕法相比，划格法不存在人为因素，将成为行业主流的评价耐划伤方法。

            

图2-9 硬度试验艾氏棒法            图2-10 多指划痕法             图2-11 划格法

⑷ 刮擦结论

① 滑石粉量增加，刮擦性能降低；

② 橡胶含量越多，刮擦性能越好；

③ 树脂结晶度越高，刮擦性能越好；

④ 纹理方面：奇瑞的GM1102细密皮纹具有更好的刮擦效果；

⑤ 颜色方面：米黄色CM1101B具有较好的刮擦效果（内饰色中，褐色最难，米色最好）；

⑥ 当刮擦力小于6N时黑色有较好的刮擦效果，当刮擦力要求10N时，黑色容易泛白，刮擦性不如浅灰色；

⑦ 刮擦剂0.9%刮擦效果能提高3~4%，刮擦效果明显。

目前的聚烯烃厂家中，Basell、北欧化工、Sabic、ExxonMobil具有成熟的产品牌号，国内厂家中上海普利特和金发科技也具有高水平的研发实力和牌号。

2.4 塑料成型工艺

成型是将各种形态的塑料（粉料、粒料、溶液或分散体）制成所需形样的制品或坯件的过程，在整个过程中最为重要，是一切塑料制品或型材生产的必经过程。塑料的成形加工工艺中最主要的有注塑、挤出、吹塑、压塑、发泡、喷涂等。

2.4.1 注塑

注塑工艺是目前应用最普遍的塑料成型方法，其特点是成型速度快，成型周期短，尺寸精度高，对各种塑料的适应性强，生产效率高，产品质量稳定，易于实现自动化生产。

注塑成型又包括低压注塑成型、气体辅助成型、熔芯注塑成型、双色注塑等，注塑成型是指利用注塑机将熔化的塑料快速注入闭合的模具内，使之冷却固化，开模得到定型的塑料制品的方法。注塑过程包括原料干燥、加料、塑化、注射、冷却和保压、脱模等工序，其注塑成型机示意图见图2-12。注塑制品成型后有时还需要适当的后处理以改善性能，提高尺寸的稳定性，包括退火和调湿处理。退火可以消除应力，提高塑料制品的韧性；调湿主要是针对吸湿性比较强的塑料，也是消除应力，让制品预先吸收一定的水分，使其尺寸稳定。 



图2-12 注塑成型机示意图

⑴ 注塑成型的基本概念

注塑成型又称注射成型，是将粒料或粉状的塑料原料加进注塑机料桶，塑料在热和机械剪切力的作用下塑化成具有良好流动性的熔体，所有在螺杆的推动下熔体快速进入温度较低的模具内，冷却固化，形成与模腔形状一致的塑料制品。

⑵ 注塑成型的特点

▲ 能一次成型出形状复杂、尺寸精度高、带有金属嵌件的制品；

▲ 使用的原料广泛,种类多，适应性强；

▲ 成型周期短，生产效率高，易于实现全自动化生产；

▲ 与其它机器配合成系统，功能扩展，如注-吹生产包装瓶；

▲ 注塑新工艺能生产特殊产品,如多色、多组分、气辅、反应、夹芯注射等；

⑶ 注塑加工过程（见图2-13）



图2-13 注塑加工过程

① 塑化

塑化是指塑料在料筒内经加热达到流动状态，并具有良好可塑性的全过程。从时间上看，塑化是在上一注射周期中保压完成后，螺杆或柱塞后退期间进行的。生产工艺对塑化过程的总要求是：在两次注射的时间间隔内，提供足够数量的熔融塑料；熔融塑料的温度应均匀一致，且等于所要求的成型温度；塑料在塑化过程中应不发生或极少发生热降解。能否达到上述要求与塑料的性质、塑化工艺条件的控制及注射机结构密切相关。

② 填充

注射充模是指在螺杆或柱塞的挤压作用下，将已塑化均匀的塑料熔体经喷嘴、流道及浇口注入闭合模腔中的过程。按照模腔压力的变化持点，注射充模过程可分为引料入模及流动充模两个阶段。

引料入模阶段：它是充模的准备阶段。在这一阶段内，塑料熔体从料筒经注射机喷嘴、注射模主流道、分流道到达浇口，而尚未进入模腔。

流动充模阶段：此阶段是指从熔体由浇口进入模腔开始，至整个模腔被充满为止的全过程。该阶段内的熔体流动形式、流速、温度及压力变化将直接关系到注塑件的质量，并在一定程度上影响成型周期。

③ 保压

当模腔被完全充满后，注射机的螺杆或柱塞往往并不立即后退，而是停留在原位置或略微向前移动，使注射压力仍保持一段时间，这就是保压。如果注射完毕后，螺杆停留在原位置上不动，模腔内熔体所受压力会略有下降；如果螺杆在注射完毕后，随着模腔内熔体的收缩继续向前作轻微运动，模腔压力则可始终保持恒定。保压过程中需控制的两个主要参数是保压压力和保压时间。

④ 冷却

这一阶段是指浇口的塑料完全冻结时起到制品从模腔中顶出为止。模内塑料在这一阶段内主要是继续进行冷却，以便制品在脱模时具有足够的刚度而不致发生扭曲变形。在这一阶段内，虽无塑料从浇口流出或流进，但模内还可能有少量的流动。因此，依然能产生少量的分子定向。由于模内塑料的温度、压力和体积在这一阶段中均有变化，到制品脱模时，模内压力不一定等于外界压力，模内压力与外界压力的差值称为残余压力。残余压力的大小与压实阶段的时间长短有密切关系。残余压力为正值时，脱模比较困难，制品容易被刮伤或破裂；残余压力为负值时，制品表面容易有缩痕或内部有真空泡。所以只有在残余压力接近零时，脱模才能顺利，并能获得满意的制品。

⑤ 脱模

塑料制件在模内冷却至具有足够刚度时即可脱模。由上面的分析可以看出，脱模温度不宜过高，一般控制在塑料的热变形温度与模具温度之间。脱模时，模腔残余压力应接近零，这是由保压时间决定的。

⑷ 低压注塑成型

传统的注射成型过程可分为控制熔体入口速度的充填过程和控制熔体入口压力对塑料冷却收缩进行补料的保压过程。充填过程中熔体的入口速度是一定的，随着充填过程的进行，熔体在模腔内的流动阻力逐渐增加，因而熔体入口压力也容易随着增高，在充填结束时入口压力出现较高峰值。由于高压在型腔内的作用，不仅会造成熔料溢边、涨模等不良现象，而且会使塑料件内部产生较大内应力，塑料件脱模后易出现翘曲和变形，使塑料件形状精度和尺寸精度难以满足较高要求，在使用过程中也易出现开裂现象。

为了降低或避免塑料在充填过程中因较高的型腔压力产生的内应力，将塑料件的变形限制在较低的范围内，应以塑料件充填所需的最低压力进行充填，这样就可降低型腔内压力。受控低压注射成型与传统注射成型的主要差别在于：传统注射成型充填阶段控制的是注射速率，而低压注射成型充填阶段控制的是注射压力。在低压注射过程中，型腔入口压力恒定，但注射速率是变化的，开始以很高的速度进行注射，随着注射时间的延长，注射速率逐渐降低，这样就可以大幅度消除塑料件内应力，保证塑料件的精度。高速注射时，熔体高速流动所产生的剪切粘性热可提高熔体温度，降低熔体粘度，使熔体在低压下充满型腔成为可能。由于低压注射是以恒定压力为基准进行熔体充填，因而低压注射机有其独特的油压系统。    为了实现低压高速成型，需对传统注塑机的注射系统作必要的改进，目前国外已开发出多腔液压注射系统，其主要功能有：在同一油压下可多级变换最高注塑压力；可在低注塑压力下实施高速注射。

常规的成型条件下，注射初始时熔体因过度受压而产生巨大的不稳定效应。由此引起粘度急剧增高，同时熔体由于受到压缩而储存了弹性能量。而低压注射成型工艺与此相反，熔体流过喷嘴和流道。由于熔体粘度伴随压力增加而增大，而低压注射成型熔体的粘度较低，从而可更好地控制熔体的粘流特性。另外，料筒内熔体的压力增大速度越快，将更呈现出类似固态的空体响应。粘弹性塑料熔体从纯液态到纯固态过程中，都具有宽频的响应特性。熔体的响应或松弛时间等具体特性是由聚合物主链上的化学成分所决定。避免流动条件的突然改变或瞬间大幅度变动，更有利于形成所需的类似液态特性。事实上，低压注射成型只是控制或调节塑料粘弹特性的一种加工方法。树脂生产厂商一般把高流动性树脂的分子量降低，以求降低其粘弹性，从而适合于生产薄壁制品等的需要。随着对加工环境认识的深入，采用低压注射成型将使塑料熔体更能适应生产环境的要求。

目前有几项工业化产品是采用低压注射成型方法。大多数设计项目已着重于将低压注射与再注射塑料成型结合一起使用。如汽车门内饰板的成型，就是将纺织物或非纺织物放置入模具内，再直接向模具注射熔料。

低压注塑成型的优点：

▲ 注塑压力低，不出现压力峰值，可避免模具中的细小型芯的折断或损坏，有利于提高模具的使用寿命；

▲ 由于低压注射成型对模具的磨损较小，对模具的温度控制和排气等要求也不很高，可采用由锌-铝合金材料制造和简易注塑模，可以降低模具成本；

▲ 一些门板和立柱上包覆面料使用低压注塑成型可以简化工艺，注塑,覆合,发泡,一次完成。

⑸ 气体辅助注塑成型

气体辅助注塑成型（Gas-Assisited Injection Molding）简称GAIM。是在传统的注塑基础上发展起来的一种新的成型工艺。近年来，GAIM已经成为塑料工业中最重要的树脂成型方法。因为它不但能生产壁厚不均匀的、形状复杂的制品，而且制品性能优异、表面平整光滑。其原理是：当一定量的熔体注入型腔后，再将压缩空气注入熔体中心，然后在压缩空气的作用下充满型腔。GAIM具有充模压力低、制品内应力低、表面光洁等优点。见图2-14。



图2-14 气辅成型门把手

GAIM基本过程主要包括以下几个阶段：

① 熔体注塑：即将塑料熔体注入模具型腔。该过程与传统注塑成型相同，熔体一般充满型腔60%～97%。

② 气体注塑：即把高压氮气注入熔体芯部，熔体流动前在高压气体驱动下继续向前流动，直到充满整个型腔；气体注塑时熔体流动距离明显缩短，熔体注射压力可以大大降低。气体可通过注气元件从主流道或直接由型腔进入制件。因气体具有始终选择阻力最小的方向穿透的特性，所以需要在模具内专门设计气体的通道。

③ 气体保压：即制件在保持气体压力情况下冷却，在冷却过程中，气体由内向外施压，保证制品外表面紧贴模壁，并通过气体二次穿透从内部补充因熔体冷却凝固带来的体积收缩。

④ 气体泄压并回收循环使用。

⑤ 模腔打开，取出制件。

GAIM成型有如下优点：

▲ 降低制品内应力。常规注射成型的模腔压力一般超过30～50MPa，而气体辅助成型的模腔压力约为5KMPa左右，所以制品承受的压力小，内应力也就小了。

▲ 降低锁模力。锁模力大小随模腔压力大小而定。模腔压力小，锁模力也就小了。

▲ 节约原材料约25%～30%左右。

▲ 可注塑大型厚壁制品，成型周期短，使厚薄不均，形状复杂，体积庞大的制件的成型成为可能，且复杂制件成型的可能增加了产品设计自由度和产品生产的集成化程度。

▲ 制品表面平整、光滑、无收缩痕迹，减小翘曲变形；制件质量提高。由于气体均匀地由近到远、由里及外地对熔体施压，使型腔内压力分布均匀、保压冷却过程中产生的残余应力减小，翘曲变形程度减少。同时，气体在保压阶段的两次穿透弥补了熔体在冷却时产生的体积收缩，有效地抑制了缩痕的产生。另外，通过合理的气道布置掏空厚壁部分，使薄厚更趋于一致，也会有效地抑制缩痕的产生。

▲ 注塑压力降低。由于气体是非黏性介质，它可以将压力均匀地传递到气体连续存在的任何地方而不产生大的压力损失，因此当气体推动熔体前进时，有效流长减小，入口压力降低，造成所需的注塑压力降低，锁模力也减小。此外由于注塑压力降低，磨具损耗随之减少，模具寿命延长。这也使铝材模具的使用成为现实。

▲ 制件的强度和刚度得到加强。

▲ 生产效率提高。

▲ 提高产品一体化程度，简化结构，以及赋予制件功能性。

气体辅助成型需要一个控制系统控制氮气使其从气体源传送到模具。这个系统通常是一个相对独立的单元，它位于十分接近注塑机的地方。该系统控制装置与注塑机相连接，而它们两者却独立运行。该独立系统可以独立运用，且可以即插即用与任何种类的注塑机中，控制系统的关键元件从注塑机上获得信号，并且能提供必要的能源、水和压缩气体。该系统一般由4部分组成： 

氮气产生装置：一般的气体辅助成型使用的气体是纯度98%左右的氮气，氮气可以来源于氮气钢瓶或贮罐，但钢瓶的充气、运输等费用较高，当需要大量的氮气时，一般的气体辅助成型都增加一套独立的氮气产生装置，它可以不受外部供应的制约，而且可以低成本生产氮气。 

压力发生器：压力发生器是气体供应的中心装置，它由压缩机连续产生的高压气体，通过高压软管与注射机相连。

气体压力控制系统：这个压力控制系统既可受注塑机控制系统的控制，也可通过外部独立系统控制。因此压力控制可作为注塑机固定控制部分或作为移动控制部分在多个机器使用。 

气体注入装置：气体注入可通过注塑机喷嘴注入，也可以从模具的其它单个或多个地方注入。注塑机的喷嘴一般带有止回阀，防止气体进入料筒或熔胶回流到料筒。从模具上的气道注入需安装气体注射组件。

⑹ 熔芯注塑成型

当注射成型结构上难以脱模的塑料件，如汽车进气歧管等有复杂形状的空心塑料件时，一般是把它们分成两半成型，然后再拼合起来，致使塑料件的密封性较差。随着这类塑料制品应用的日益广泛，人们将类似蜡铸造的熔芯成型工艺引入注射成型，形成了所谓的熔芯注塑成型方法。其基本原理是：先用低熔点合金铸造成可熔型芯，然后把熔芯作为嵌件放入模具中进行注射成型，冷却后把包含有型芯的制件从型腔中取出，再加热将型芯熔化，为缩短型芯熔出时间，减少塑料件变形和收缩，可采用油和感应线圈同时加热的方式，感应加热使可熔型芯从内向外熔化，油加热熔化残存在塑料件内表面的合金表皮层。简而言之，它是利用低熔点金属作为注塑模具的型芯来生产形状复杂中空注塑件的技术，这种形状复杂中空注塑件要求内部尺寸精确、表面光滑，是无法用通常的方法来实现的，熔芯注塑技术的一般工艺工程如下：用低熔点金属浇铸型芯→注塑→熔化型芯→清洁制品→制品。

熔芯注塑成型的优点：

目前，可熔型芯注塑成型技术仅在PA66方面积累了一定的经验，初步的试验研究表明PA6、PBT、PET、PPO等也适合于可熔型芯注塑成型。 

▲ 特别适用于生产形状复杂、中空、不宜机械加工的复合材料制品。

▲ 中空塑件内部尺寸精确、内表面光洁，这是无法用通常的方法来实现的。

▲ 与吹塑和气辅注射成型相比，虽然要增加铸造可熔型芯的设备和熔化型芯的设备，但可充分利用现有的注塑机，且成型的自由度较大

熔芯注塑需要注意：塑件注塑时型芯不能发生融化；做型芯的金属熔体以及用来熔化型芯的介质不会腐蚀塑料；在熔化型芯的温度下，制件不会发生变形。

⑺ 反应注射成型RIM

反应注射成型（RIM）是将能够起反应的液体进行混合注射，并在模具中进行反应固化成型的一种方法。因此，反应注塑一般都包括两组液体供给系统和液料泵、混合注射系统。目前主要用于聚氨酯的成型。它由聚醚多元醇（俗称A料）与异氰酸酯（俗称B料）反应而成，聚醚多元醇中含有胺类催化剂、锡类催化剂、发泡剂及其它助剂色浆等。

① RIM成型的设备 

它是由组分储存罐、过滤器、计量泵、混合枪头、液压系统等组成。RIM成型工艺要求设备有很高的灵活机动性和计量精度。RIM系统主要有三大组成部分：

a 蓄料系统：主要有蓄料槽和相关管路系统。

b 液压系统：这是由液压泵、阀及辅助设备组成控制液体物料的管路系统与控制分配缸工作的油路系统所组成，其目的是使A、B料能按比例进行准确的输运。

c 混合系统：使A、B物料实现高速、均匀的混合，并加速物料从喷枪注射到模具中去。混合头的工作质量将对RIM制品的质量起着重要影响。混合头必须能使物料在小混合室中得到均匀的混合和加速，再送到型腔中去。混合头还要具有自动清洗作用。 

② RIM成型工艺注意事项 

a A、B料的比例必须严格控制，并且要定时验证，以保证制品的质量。

b 注射时间不能很长，注射时间一般从零点几秒到几秒。

c 储罐温度、模具温度等需严格控制。

d 材料在储运、生产过程中必须密封。

2.4.2 模压

模压成型又称压缩模塑，这种方法是将粉状、粒状、碎悄状或纤维状的塑料放入加热的阴模中，合上阳模后加热使其熔化，并在压力的作用下，使物料充满模腔，形成与模腔形状一样的模制品，再经加热或冷却，脱模后即得制品。从工艺角度看，上述过程可分为三个阶段：流动阶段、胶凝阶段、硬化阶段。

⑴ 模压适用对象

▲ 几乎所有热固性塑料。常见的有酚醛、脲醛、环氧塑料、不饱和聚酯、氨基塑料、聚 酰亚胺、有机硅等；

▲ 适于形状复杂或带有复杂嵌件的制品，如电器零件，电话机件、收音机外壳等；

▲ 无翘曲变形的薄壁平面热塑性塑料制品。

⑵ 模压优点

▲ 设备投资少，工艺简单，易操作；

▲ 压力损失小，多用以成型大型平面制品及多型腔制品；

▲ 材料取向小；

▲ 无流道及浇口，材料浪费少；

▲ 适用的材料广泛（可成型带碎屑状、片状及纤维状填料制品）

⑶ 模压缺点

▲ 固化时间长，生产效率低；

▲ 精度不高；

▲ 合模面处易产生飞边；

▲ 对形状复杂或带嵌件的制品不易成型；

▲自动化程度低。

模压成型主要用于热固性塑料制品的生产。对于热塑性塑料也可以采用，但由于生产效率低，很少采用。

2.4.3 挤出

挤出成型又叫挤塑、挤压、挤出模塑，是借助螺杆和柱塞的挤压作用,使塑化均匀的塑料强行通过模口而成为具有恒定截面和连续制品的成型方法. 

挤出成型的特点：a 连续化，效率高，质量稳定；b 应用范围广；c 设备简单,投资少,见效快；d 生产环境卫生,劳动强度低；e 适于大批量生产。

适用的树脂材料：绝大部分热塑性塑料及部分热固性塑料，如PVC、PS、ABS、PC、PE、PP、PA、丙烯酸树脂、环氧树脂、酚醛树脂及密胺树脂等。

⑴ 挤出原理

原料从料斗进入料筒，在螺杆旋转作用下，通过料筒内壁和螺杆表面摩擦剪切作用向前输送到加料段，在此松散固体向前输送同时被压实；在压缩段，螺槽深度变浅，进一步压实，同时在料筒外加热和螺杆与料筒内壁摩擦剪切作用，料温升高开始熔融，压缩段结束；均化段使物料均匀，定温、定量、定压挤出熔体，到机头后成型，经定型得到制品。如下图2-15。



图2-15 挤出过程图

挤出方法：按塑化方式分为干法挤出与湿法挤出；按加压方式分为连续挤出与间歇挤出。

⑵ 挤出工艺

一般根据所加工聚合物的类型和制品或半成品的形状，选定挤出机、机头和口模，以及定型和牵引等相应的辅助装置，然后确定挤出工艺条件如螺杆转速、机头压力、物料温度，以及定型温度、牵引速度等。在挤出过程中，物料一般都要经过塑炼，但定型方法则有所不同。例如，挤出的塑料常需冷却定型，使其固化，而挤出橡胶的半成品，则尚需进一步硫化。采用不同的挤出设备和工艺，可得到不同的制品。

① 粒料

聚合物与各种添加剂混合后，送入挤出机中熔化，并进一步混合均匀。通过多孔口模，形成多根条料，再切断成粒料。切断有热切粒和冷切粒之分。前者条料离开口模后，一边用空气或水冷却，一边立即用旋转刀切断。后者是将条料全部冷却后，再送入切粒机切粒。    	② 管材

物料通过由口模和芯模所组成的环型空隙，形成管状物，再通过定型和冷却，得到表面光洁、尺寸及几何形状准确的管材。常用定型方法是采用外径定型，即经挤出的管状物通过一个内径与产品外径相同的定型套筒，利用压差使管状物紧贴定型套内壁，从而可得到外径准确的管材。为了造成压差，可向管内通入压缩空气，也可在管外造成负压。     ③ 片材和薄膜

凡厚度在0.25mm以上，长度比宽度大很多的扁平制品称片材；厚度小于0.25mm者称薄膜。如将扁平口模出来的膜状物，通过一表面十分光洁的冷却转鼓冷却定型,即可制得平膜，此法也称挤出流延法。这是制造聚丙烯薄膜常用方法。如果将所得平膜送入拉幅机，在纵向及横向同时拉伸4～10倍（也可先纵向拉伸，再横向拉伸），则可制得双轴定向薄膜。由于拉伸时，大分子取向，因此薄膜强度很高，但透水、透气性有所降低。常用于制造聚丙烯和聚酯薄膜。如物料内加发泡剂，并采用特殊螺杆和口模，也可制得低发泡沫塑料板材。

⑶ 挤出设备

塑料挤出机的主机是挤塑机，它由挤压系统、传动系统和加热冷却系统组成。

① 挤压系统：挤压系统包括螺杆、机筒、料斗、机头和模具，塑料通过挤压系统而塑化成均匀的熔体，并在这一过程中所建立的压力下，被螺杆连续的挤出机头。    ② 螺杆：是挤塑机的最主要部件，它直接关系到挤塑机的应用范围和生产率，由高强度耐腐蚀的合金钢制成。

③ 机筒：是一金属圆筒，一般用耐热、耐压强度较高、坚固耐磨、耐腐蚀的合金钢或内衬合金钢的复合钢管制成。机筒与螺杆配合，实现对塑料的粉碎、软化、熔融、塑化、排气和压实，并向成型系统连续均匀输送胶料。一般机筒的长度为其直径的15～30倍，以使塑料得到充分加热和充分塑化为原则。   	④ 料斗：料斗底部装有截断装置，以便调整和切断料流，料斗的侧面装有视孔和标定计量装置。    ⑤ 机头和模具：挤出机中使挤出物形成规定横截面形状的部件称口模,料筒与口模之间的过渡部分称机头,如果口模与机头是一个整体，一般就统称为机头，也可称为口模。在机头内装有多孔板和滤网，其作用是过滤熔融料和增加料流阻力，借以滤去机械杂质和提高塑炼效果。而口模内流道形的作用是：①过滤后的柱状熔体通过口模分配腔转变成与产品相似的截面；②逐渐缩小的流道横截面，使熔体密实；③熔体以均匀的流速进入模唇,便形成与产品相适应的截面形状,口模平直部分应有足够的长度，以克服熔体的“记忆效应”。常用的机头有:挤管用口模、吹膜用口模和挤片材用口模。

⑥ 传动系统：传动系统的作用是驱动螺杆，供给螺杆在挤出过程中所需要的力矩和转速，通常由电动机、减速器和轴承等组成。

⑦ 加热冷却装置：加热与冷却是塑料挤出过程能够进行的必要条件。

2.4.4 吹塑

⑴ 吹塑原料

用于中空吹塑的塑料品种有聚乙烯、聚氯乙烯、聚丙烯、聚苯乙烯、线形聚酯、聚碳酸酯、聚酰胺、醋酸纤维素和聚缩醛树脂等。其中高密度聚乙烯的消耗量占首位。它广泛应用于食品、化工和处理液体的包装。高分子量聚乙烯适用于制造大型燃料醝罐和桶等。聚氯乙烯因为有较好的透明度和气密性，所以在化妆品和洗涤剂的包装方面得到普遍应用。随着无毒聚氯乙烯树脂和助剂的开发，以及拉伸吹塑技术的发展，聚氯乙烯容器在食品包装方面的用量迅速增加，并且已经开始用于啤酒和其它含有二氧化碳气体饮料的包装。线形聚酯材料是近几年进入中空吹塑领域的新型材料。由于其制品具有光泽的外观、优良的透明性、较高的力学强度和容器内物品保存性较好，废弃物焚烧处理时不污染环境等方面的优点，所以在包装瓶方面发展很快，尤其在耐压塑料食品容器方面的使用最为广泛。聚丙烯因其树脂的改性和加工技术的进步，使用量也逐年增加。

原材料聚合物在成型过程中，首先通过口模时受高剪切力作用，然后物料呈现挤出膨胀及垂缩现象，在形成下垂的型坯时，其膨胀率接近为零。接着型坯被吹胀紧贴在模具上，这时呈现低的膨胀率。过度的口模膨胀会产生废品。过度的垂缩会导致制件的顶端到底部壁厚的厚度不均匀，严重的甚至不能成型。因此，在选择适合吹塑的聚合物时，必须弄清其剪切及膨胀的粘弹特性。HDPE由于热稳定性好，又有多种改性产品，因而成为吹塑成型中应用最广泛的塑料。

⑵ 工艺步骤（见图2-16）



图2-16 吹塑工艺步骤

⑶ 加工注意点 

一般成型材料多使用半结晶塑料。

中空吹塑成型制品的使用温度应比聚合物的玻璃化温度或结晶温度低得多。 

成型温度越高，制品中不可逆形变所占比例越大，成型物的形状稳定性越好。 

⑷ 吹塑加工影响因素

原料的选择：熔体指数方面，低熔体指数利于防止管坯下垂，但不宜过低，否则易发生不稳定流动；分子量分布方面，分子量分布宽有利于制得高质量管坯；拉伸粘度方面，拉伸粘度随拉伸应力增加而增大的物料有利于吹塑加工。

温度的控制：温度上升，型坯下垂严重；温度下降表面粗糙，塑化不良，冷却过快。

螺杆转速：高的挤出速度能够提高产量，减少型坯下垂，但转速过快易产生不稳定流动，螺杆转速应视具体物料而定。

口模：表面光洁度很重要。

⑸ 吹塑过程控制因素

挤出速度：挤出速度慢，易引起下垂，导致型坯纵向厚度不均。在挤出机允许的负荷下，温度控制要稳定并稍低，提高螺杆转速，挤出表面光滑、均匀的型坯。

吹气压力：吹塑中的压缩空气有两个作用，吹胀和冷却。低粘度，小容积或厚壁件均宜采用低气压；高粘度，大容积或薄壁件均宜采用较高压力。

吹气速度：为了缩短吹气时间，以利于制品获得较均匀的厚度和较好的表面，充气速度应尽量大一些，但速度过快易产生以下现象：在空气进口处造成真空，使这部分的型坯内陷，而当型坯完全吹胀时，内陷部分会形成横隔膜片；口模部分的型坯有可能被极快的气流拉断。

吹胀比：通常控制在2-4倍，吹胀比越大，制品尺寸越大。增大吹胀比可以使制品的壁厚变薄，可以节约原料，但过大会影响制品强度和刚度降低，稳定性变差。而过小则增加原料消耗，冷却时间延长，易造成壁厚不均匀。

模温和冷却时间：模具温度直接影响制品的质量。吹塑过程应保证模温的均匀分布。模温过低，型坯冷却快，在夹口处的塑料延伸性降低，不易吹胀，并使该部分加厚，成型困难；模温过高，冷却时间延长，生产周期长。冷却时间过短，冷却不充分易导致制品变形，收缩增大，表面无光泽。

2.4.5 发泡

泡沫塑料又称多孔型塑料，是以树脂为基础，而内部具有无数微孔型气体的塑料制品。或由气体分散在固相聚合物中形成无数泡沫的轻质高分子材料。

发泡塑料具有密度低、可防止空气对流、不易传热、能吸音等优点。

⑴ 概述

① 分类

发泡按泡空结构分：开孔型、闭孔型、开闭结合。

按密度来分，可分为高密度泡沫（>0.4g/cm3）、中密度泡沫（0.1~0.4g/cm3）、高密度泡沫（<0.1g/cm3）。

按发泡倍率分为：低发泡（发泡倍率1.01～1.05）、中发泡（发泡倍率1.05～1.50）、高发泡（发泡倍率1.50～3.00）。

各种发泡剂的混合率和成型法会略有差异。 	 一般来说，低发泡用来解决普通成型品的问题（凹痕或变形），而高发泡则用于隔热、轻量化、减振以及缓冲等目的。

由于都使用普通成型机和模具，因此上述两种成型都可以用现有的设备来进行。低发泡成型采用与普通注射成型完全相同的成型法——满注法。 保压压力也与普通注射成型时相同。发泡孔仅出现在固化较慢的厚壁部分以及局部模具温度较高的部分，因此凹痕和变形得到缓和。

中～高发泡成型则采用欠注法，也就是在完全填充前就使螺杆停止转动。然后再用发泡力进行填充。由于不施加保压压力，因此发泡孔会自由发生，发泡倍率也随之增大。

② 常用发泡材料

几乎所有塑料（热固性、热塑性）均能制成泡沫塑料（但目前只有部分塑料才开发为商品化的泡沫塑料。）

常用的发泡塑料为PS、PU、PVC、PE、PP。

⑵ 发泡成型法

发泡成型有物理发泡、化学发泡和机械发泡。

① 物理发泡法

物理发泡：惰性气体在加压下使共溶于熔融聚合物或糊状复合物中，然后经减压放出溶解气体而发泡。在塑料中加入空微球后经固化而成泡沫塑料（通称组合泡沫塑料）。

优点：操作中毒性较小，用作发泡的原料成本较低，发泡剂无残余体，对泡沫塑料的性能影响不大。

缺点：生产过程要用设备投资较大。

② 化学发泡法

化学发泡：制造泡沫塑料时，发泡的气体是由混合原料的某些组分在过程中的化学作用产生的。利用原料组分相互反应放出的气体而发泡，即发泡气体是由形成聚合物的组分相互作用而产生的副产物或者这类组分与其他物质作用的生成物。

③ 机械发泡法

机械发泡法也称气体混入法，用强烈的机械搅拌将空气卷入树脂的乳液（鼓泡），悬浮液或溶液中使形成均匀的泡沫物，后再经过物理或化学变化是之稳定成为泡沫塑料。

⑶ 优点

轻量化：高发泡则用于隔热、轻量化、减振以及缓冲等目的。

可低压成型：中、高发泡成型时，保压压力可低至0～5MPa。因此，投影面积大的制品也可在小成型机上成型。

防止凹痕：发泡成型有抑制凹痕的效果。即使对于壁厚20mm的成型品，也可消除其凹痕 （普通成型时，单侧也会凹入1.2mm）。

提高减振效果：减振性是普通品（每秒对数衰减率＝99）的1.3～1.5倍。

隔热效果：发泡孔会出现无数个，因此热传导率变小。

⑷ 注意事项

表面平滑性下降：中～高发泡品的表面会产生被称为涡纹的麻点状的小凹痕， 而低发泡品则不会出现这种问题。

低压成型成型收缩率偏大（中～高发泡）：中、高发泡成型时，保压压力可低至0～5MPa。这样一来，投影面积大的制品也可在小成型机上成型，但也会呈现较大的收缩率。不过，由于施加了保压压力，因此低发泡成型时会呈现处与普通成型同样的收缩率。

机械性质下降：发泡倍率升高，机械强度则会降低。右图所示的是冲击强度的例子。应注意其他机械性质也会受到影响。低发泡成型品与普通成型品相同，并不存在什么问题。

薄壁时无效：可发泡的最小厚度也与成型条件有关，模具温度80℃时约为3mm。（如果模具温度升高，则薄壁也可。）壁厚过薄，模具温度过低时，由于无法形成发泡孔，因此无法发挥效果。不过也可以利用这种特性来使厚壁部分发泡，或用加热器等对模具进行局部加热以使所要部分发泡。

2.4.6 表面活化

在塑料件成品表面上实施涂装或印刷等表面加工时，为了改善涂料、墨水与树脂之间的结合力，通常实施表面活化处理，尤其针对半结晶、耐化学性好的树脂，其涂装和印刷性能不是很好，表面装饰前需要进行本项工作。

一般常用的表面活化方式有：火焰处理、溶剂清洗（脱脂）、电晕放电处理、短波紫外线（UV）照射处理、等离子蚀刻处理等。以下介绍溶剂清洗、火焰处理、电晕放电和UV照射。

⑴ 溶剂清洗（脱脂）

用有机溶剂清洗，可说是最普遍的表面处理方式。（有时则不含于表面处理工程）。一般而言，注塑部件表面会附着许多油脂或尘埃等，因此无法获得优美的表面。树脂表面油脂的由来有见表2-19。

表2-19 部件表面油脂来源

模具

防锈剂或脱模剂等

树脂

树脂内所调配的润滑剂或分解物的渗出

外界

成形后所附着的油脂、尘埃、异物

当这些异物附着于树脂表面后，涂料、墨水、黏合剂就无法顺利密合于成形品表面，而产生排拒的现象。在执行表面涂装或密合时，最好能执行清洗作业。

① 重要的清洗剂，见2-20。

表2-20 表面活化用清洗剂

清洗剂

性能

异丙醇（IPA）

分子量：60.1，沸点：80℃会溶解多种油脂或有机化合物。与甲醇或丙酮相较之下，需要多花点挥发时间。干燥时，会因汽化热而结露珠，附着水份。

甲醇

分子量：32.0，沸点：64.8℃最简单的醇，溶解多种油脂或有机化合物。虽然在短时间内就可汽化、干燥，但若没有充分清洗干净，就会在甲醇滴周围凝集已溶解的油脂等。

丙酮

分子量：58.1，沸点：56.2℃会溶解多种油脂或树脂。此外，会因高发挥性、汽化热而结露珠，已溶解的污垢会浓缩成丙酮滴，经过汽化后就会产生凝结现象。 由于引火点低，使用时必须注意。

己烷

分子量：86.2，沸点：68.7℃属于非极性溶剂，会溶解硅胶或石蜡等非极性化合物。被用于无法用酒精或丙酮等极性溶剂去除时之用。 

虽然不会溶解高分子量的树脂，但具有膨润聚乙烯的作用。

醋酸乙烯

分子量：88.1，沸点：76.7℃会溶解油脂或树脂。由于也含有稀释剂成份，因此会溶解涂料。但不可混入水中。 

甲苯

分子量：92.1，沸点：110.6℃用来溶解油类，此外也含有稀释剂成份。由于蒸气属于可燃性，也具毒性，因此使用时需注意换气。

二甲苯

分子量106.2，为邻二甲苯、间二甲苯和对二甲苯混合物。

溶解多种油脂。有类似甲苯的气味，低毒性。

稀释剂

属于有机溶剂的混和物，有各种成份种类与配方。能溶解多种油脂。

② 注意事项

a 用于清洗之用的有机溶剂几乎都属于可燃性。由于沸点、引火点低而容易引火，因此必须注意换气、远离火源。 

有机溶剂中含有许多带有毒性的物质。尤其是使用稀释剂或其成份时，会引起中毒。因此使用时请注意换气，并视其需要准备保护用具（防毒面罩等），以注意操作上的安全。 

b 有机溶剂中也含有如同丙酮般可溶解某些树脂的溶解力。

c 使用高挥发性溶剂时，会因汽化热而冷却成形品表面，残留溶于溶剂的水份，而造成成形品结露珠的现象。由于水份也是阻碍黏接性、涂装、印刷性的主因，因此清洗过后要彻底干燥。要防止结露珠的有效干燥方法则有喷雾干燥氮气等方式。 

d 用蒸发速度快的溶剂清洗时，若清洗溶剂遭受污染、清洗的不够充分时，污垢就会浓缩在成形品表面上所附着的液滴上，当溶剂汽化后就会残留析出物，因此必须随时保持清洗溶剂的清洁，干燥时必须沥干水滴。

⑵ 火焰处理

火焰处理即直接用火焰照射零件的表面，借助于表面氧化的手法对表面进行处理，效果和应用成熟。火焰处理对低活化能、半结晶塑料特别是聚烯烃类塑料特别有效。火焰处理不仅要求火焰温度高，而且需要过量空气，空气与燃烧气的比例及处理速度是火焰处理的关键。火焰处理适合于结构简单而且具有一定厚度不易变形的制品，对于薄壁件和不规则的形状复杂件很难做到全面、均一的处理。

⑶ 电晕放电

电晕放电处理是对设置于空气中的电极间施加高频、高电压，让发生的电子冲突树脂表面，以便于在树脂表面上形成活性基，提高粘接力的手法。见图2-17。在印刷、涂装领域上，主要针对PP、PE、POM和氟树脂。



图2-17 电晕放电处理

电晕放电处理会受到施加电压、电极间的距离、样本材质、形状、处理时间所影响。 施加电极为数十千伏左右，电极与样本距离则从数毫米到数十毫米。　	当空气中引起电晕放电后，则施加已产生的电子冲突，再由二次发生的臭氧或紫外线，在树脂等表面上发生高反应性、高极性的官能团（功能基），以提高表面的活性。

由于电晕放电处理是施加高电压，因此需注意触电问题。在处理树脂时，电子会集中在尖锐的部份或靠近电极的部份，此时会因过剩的能源焚烧树脂，严重时甚至会引起火灾。有时导电性高的树脂或插入金属的成形品，也会发生这种现象。若属上述情况时，就必须在电极形状下多下点功夫，或调整输出与处理时间。 

在执行电晕放电处理时，会发生二次性臭氧。由于臭氧有毒性，因此需利用付滤网的换气装置以去除臭氧。 执行电晕放电处理时所产生的光含有紫外线，因此不能长时间凝视。

⑷ 短波长紫外线（UV）照射处理

短波长紫外线（UV）照射处理，是照射250～180nm波长或低于此波长范围的高能源紫外线，以便于活化成形品表面，分解表面污垢。若属可同时照射波长184.9nm与253.7nm紫外线的装置时，则可从氧气中生成臭氧或活性氧，以强力的氧化作用，有效活化树脂表面。

短波长紫外线（UV）照射处理的特点由于是在大气中发挥特性，而且设备构造也较为简单，因此成本低廉、容易搭配生产线；由于几乎不因为热源而被消耗的波长光，因此鲜少会因热而损害到成形品；在短时间内（30～200秒左右），就可获得表面活性。 但紫外线有损人体眼睛，不能直接长时间凝视。处理时所发生的臭氧有毒。有时必须视其情况设置有滤网的局部排气装置等。

2.4.7 化学镀

化学镀就是利用电解的方式使金属或合金沉积在工件表面，以形成均匀、致密、结合力良好的金属层的过程，也叫电镀。可简单理解为物理和化学的变化或结合。塑料制品电镀以后，被赋于了复合材料的性能，制品表面硬度和耐磨性大大提高，而且表面光滑美观，满足产品的装饰性要求。

根据外观效果，化学镀有高光电镀、哑光电镀、珍珠铬电镀、蚀纹电镀、混合电镀、局部电镀和彩色电镀。常见的塑料包括热塑性和热固性的塑料均可以进行电镀，但需要作不同的活化处理，同时后期的表面质量也有较大差异。无定形塑料电镀效果优秀。

⑴ 电镀工艺

电镀工艺分为前处理和电镀两部分。

① 前处理

前处理工艺流程如下：去应力一脱脂一粗化—中和、还原、浸酸—敏化—活化一解胶一预金属化。

a 去应力：内应力是塑料件在加工成型过程中产生的，内应力的存在会使镀层结合力降低。

b 脱脂：用碱性溶液除去塑料零件表面存在的脱膜剂及油污。

c 粗化：粗化的主要目的是使塑料件表面粗糙，从而增强塑料件表面的亲水性，提高镀层与塑料件表面的结合力。粗化一般采用高铬酸型溶液，这样粗化效果好、速度快。

d 中和、还原、浸酸：将粗化后残留在塑料件表面的六价铬还原，防止有害物质污染活化溶液，还原一般在1%-10%的亚硫酸钠溶液中进行。再将塑料件在盐酸含量为100-200mL/L的溶液中进行浸酸处理, 避免将六价铬带入活化液影响活化液的使用寿命。

e 敏化：在塑件表面吸附还原性的两价锡离子，为活化作准备工作。

f 活化：为了电镀金属的需要，在塑胶件的表面吸附一层有催化活性的贵金属层，如Ag等材质。一般采用胶态钯活化比较简便将敏化、活化两道工序合并在一起进行。

g 解胶：活化清洗后要还原处理，提高表面活性，加快沉积，同时去除残留在表面的活化液，防止带入化学镀液中引起分解。

塑料件经活化后，其表面吸附的胶态钯微粒并没有催化作用, 必须将其周围吸附的二价锡水解凝胶层除去露出把钯离子, 才能使钯离子具有活化性。

h 预金属化：在塑胶电镀前要形成导电性良好的金属镀层，镀层均一、连续性好，保证电流可以形成回路保证电镀进行。塑料件经过严格的镀前处理后，在正式电镀前还必须使其表面预先金属化，即采用化学镀铜或化学镀镍的方法使其表面覆盖一层较薄的金属层，再用电镀方法加厚，形成所需要的、具有一定理化性能的金属镀层。

② 电镀

一般采用铜、镍、铬三种金属复合电镀在塑件的表面，形成表面装饰层。

电镀工艺流程如下：焦磷酸盐镀铜一水洗一酸活化—酸性镀光亮铜—水洗—酸活化一水洗一镀多层镍一镀镍封一水洗一活化一镀铬一镀后处理。

a 焦磷酸盐镀铜

焦磷酸盐镀铜溶液的分散能力好，镀层结晶细致、表面光滑，能在被镀件表面迅速镀取一层金属铜。化学镀镍后的塑料件经镀焦磷酸铜，可以防止化学镍直接接触硫酸铜溶液产生置换铜层，有效地提高了酸性镀铜层与化学镍层之间的结合力。

b 活化

用稀硫酸活化，除去焦磷酸盐镀铜层水洗后留下的表面氧化皮及不良的表皮组织，增强与下道工序镀层的结合力。

c 酸性光亮镀铜：酸性光亮镀铜能使镀件表面获得整平极好的镜面光泽的镀铜层。

d 酸活化：酸活化实质上是弱浸蚀是酸性光亮镀铜后的一道工序。活化在稀硫酸溶液中进行除去镀铜层经水洗后留下的氧化皮及不良表层组织增强与下道工序镀层的结合力。

e 镀多层镍：镀多层镍的主要目的是提高和改善汽车配件镍镀层的抗腐蚀性能。镀多层镍的工艺主要是在铜镀层上先镀一层不含硫的半光亮镍，然后镀一层含硫的光亮镍，中间夹一层含硫较高的高硫镍。

多层镍的防护性能取决于半光亮镍与亮镍之间的电位差，层间电位差应高于120V。

f 镀镍封闭：镍封闭是在镍电镀液中加入一种不溶于水的非导体颗粒物质电镀时这种颗粒与金属共同沉积在阴极上。镀铬时, 由于微粒表面不导电便形成了微孔铬镀层进一步提高了汽车配件的防护性能。

g 活化：用稀铬酸溶液活化, 以便改善铬层在镍封层上的附着性。

h 镀铬：铬是最重要的防护装饰性镀层之一，由于铬表面很容易生成钝化膜，因此在空气中耐腐蚀，使镀层的腐蚀速度显著减缓，提高了镀层的抗腐蚀性能。微孔铬的微孔数在10000个/cm3以上时，效果更为明显。

通过这样的过程后塑胶电镀层一般主要由铜、镍和铬组成，如图2-18。



图2-18 塑料件电镀层示意图

如上图所示，电镀后常见的镀层主要为铜、镍、铬三种金属沉积层，在理想条件下，各层常见的厚度如图所示，总体厚度为0.02mm左右，但在实际生产中，由于基材的原因和表面质量的原因通常厚度会做的比这个值大许多。

② 电镀件设计的原理

a 基材最好采用无定形塑料，优先选择ABS，ABS电镀后覆膜的附着力较好，同时价格也比较低廉。

b 塑件表面质量一定要非常好，电镀无法掩盖注射的一些缺陷，而且通常会使得这些缺陷更明显。

c 表面凸起最好控制在0.1~0.15mm/cm，尽量没有尖锐的边缘。

d 要采用适合的壁厚防止变形，最好在1.5mm以上4mm以下，如果零件很薄，要在相应的位置作加强的结构来保证电镀的变形在可控的范围内。

e 在设计中要考虑到电镀工艺的需要，由于电镀的工作条件一般在60℃到70℃的温度范围下，在吊挂的条件下，结构不合理，变形的产生难以避免，所以在塑件的设计中对浇口的位置要作关注，同时要有合适的吊挂的位置，防止在吊挂时对有要求的表面带来伤害，如下图的设计，中间的方孔专门设计用来吊挂。如图2-19。



图2-19 电镀吊挂针对性设计浇口

f 嵌件：最好不要在塑件中有金属嵌件存在，由于两者的膨胀系数不同，在温度升高时，电镀液体会渗到缝隙中，对塑件结构造成一定的影响。

g 在塑件的加工时，要关注到几个问题，其一塑胶料在加工时要充分烘干，否则残留的水分会对塑件表面造成气孔、流线纹等缺陷，严重影响电镀的效果，另外尽量避免使用脱模剂，因为脱模剂的使用会对电镀膜的附着力产生影响。
