Repository: Amyfxm0616/auto-parts-learning

# 汽车零部件材料学习平台

一个面向大学生的汽车零部件和材料学习Web应用。

## 功能特点

### 1. 零部件浏览
- 按系统分类（发动机、底盘、制动、车身、内饰）
- 详细的零部件信息展示
- 包含功能描述、工作条件、制造工艺
- 显示每个零部件使用的材料

### 2. 材料数据库
- 8种常用汽车材料（铝合金、碳钢、高强度钢、塑料、复合材料等）
- 详细的材料属性（密度、强度、熔点等）
- 材料优缺点分析
- 典型应用场景
- 显示使用该材料的所有零部件

### 3. 搜索和筛选
- 按名称搜索零部件和材料
- 按系统筛选零部件
- 按类别筛选材料

### 4. 学习笔记
- 创建和管理学习笔记
- 添加标签分类
- 收藏重要内容
- 数据本地存储

### 5. 练习测验
- 10道精选测验题
- 三个难度级别（简单、中等、困难）
- 即时反馈和详细解析
- 学习统计追踪

## 技术栈

- **前端框架**: React 18 + TypeScript
- **构建工具**: Vite
- **路由**: React Router v6
- **样式**: Tailwind CSS
- **数据存储**: LocalStorage (示例数据在代码中)

File: material-properties-extracted.txt (part 2 of 3)
塑料性能
h 电镀层的厚度按照理想的条件会控制在0.02mm左右，但在实际的生产中，可能最多会有0.08mm的厚度，所以在有滑动配合的位置上，单边的间隙要控制在0.3mm以上，才能达到满意的效果。

2.4.8 真空镀

在汽车照明系统零部件上，为了提高光源的照明效果和零部件的装饰性功能，大量零件进行了表面光亮处理，该表面处理主体为表面镀铝，和化学镀要求是一种相反的处理方式。

真空电镀即干法镀，相对于湿法化学镀，也可称为物理气相沉积（Physical Vapor Deposition，PVD）。真空电镀就是在真空条件下，通过蒸馏或溅射等方式在塑件表面沉积各种金属和非金属薄膜，通过这样的方式可以得到非常薄的表面镀层，同时具有速度快附着力好的突出优点，但是价格也较高，可以进行操作的金属类型较少，一般用来作较高档产品的功能性镀层，例如作为内部屏蔽层使用。

目前真空电镀有三种形式：真空蒸镀、真空溅镀、离子镀。

真空电镀技术现在已经发展到不仅可沉积金属膜、合金膜、还可以沉积化合物、陶瓷、半导体、聚合物膜等。

真空电镀具有以下优点：

▲ 沉积材料广泛：可沉积铝、钛、锆等湿法电镀无法沉积的低电位金属，通以反应气体和合金靶材更是可以沉积从合金到陶瓷甚至是金刚石的涂层，而且可以根据需要设计涂层体系。

▲ 节约金属材料：由于真空涂层的附着力、致密度、硬度、耐腐蚀性能等相当优良，沉积的镀层可以远远小于常规湿法电镀镀层，达到节约的目的。

▲ 无环境污染：由于所有镀层材料都是在真空环境下通过等离子体沉积在工件表面，没有溶液污染，所以对环境的危害相当小。

⑴ 真空蒸镀

① 原理

真空蒸镀基本原理是在真空条件下，使金属、金属合金或化合物蒸发，然后沉积在基体表面上，蒸发的方法常用电阻加热，高频感应加热，电子柬、激光束、离子束高能轰击镀料，使蒸发成气相，然后沉积在基体表面。常用的金属是铝等低熔点金属，可采用屏蔽式进行部分镀铝，以获得任意图案或透明窗口，能看到内装物。镀铝层导电性能好，能消除静电效应。在真空条件下可减少蒸发材料的原子、分子在飞向塑料制品过程中和其他分子的碰撞，减少气体中的活性分子和蒸发源材料间的化学反应（如氧化等），从而提供膜层的致密度、纯度、沉积速率和与附着力。通常真空蒸镀要求成膜室内压力等于或低于10-2Pa，对于蒸发源与被镀制品和薄膜质量要求很高的场合，则要求压力更低（10-5Pa ）。即：

a 真空蒸镀是在真空条件下，将镀料加热并蒸发，使大量的原子、分子气化并离开液体镀料或离开固体镀料表面(升华)。 

b 气态的原子、分子在真空中经过很少的碰撞迁移到基体。

c 镀料原子、分子沉积在基体表面形成薄膜。

目前最常用的加热金属的方法有利用电阻产生的热能，也有利用电子束的。

② 工艺

以塑料金属化为例。真空蒸镀工艺包括：镀前处理、镀膜及后处理。真空蒸镀的基本工艺过程如下：

a 镀前处理，包括清洗镀件和预处理。具体清洗方法有清洗剂清洗、化学溶剂清洗、超声波清洗和离子轰击清洗等。具体预处理有除静电，涂底漆等。 

脱脂处理：用丙酮或酒精进行清洗；

表面处理（必要时）：电晕放电处理，紫外线照射处理等；

底面涂布/硬化处理（必要时）：底面涂布可以改善基材树脂和蒸镀膜之间的附着力，也可将成型品表面的微小凹凸部分填平，以获得如镜面一样的表面。

b 装炉，包括真空室清理及镀件挂具的清洗，蒸发源安装、调试、镀件褂卡。 

c 抽真空，一般先粗抽至6.6Pa以上，更早打开扩散泵的前级维持真空泵，加热扩散泵，待预热足够后，打开高阀，用扩散泵抽至6×10-3Pa半底真空镀。 

d 烘烤，将镀件烘烤加热到所需温度。 

e 离子轰击，真空度一般在10Pa～10-1Pa，离子轰击电压200V～1kV负高压，离击时间为5min～30min。

f 预熔，调整电流使镀料预熔，调整电流使镀料预熔，除气1min～2min。 

g 蒸发沉积，根据要求调整蒸发电流，直到所需沉积时间结束。 

h 冷却，镀件在真空室内冷却到一定温度。

i 出炉，取件后，关闭真空室，抽真空至l × l0-1Pa，扩散泵冷却到允许温度，才可关闭维持泵和冷却水。

j 后处理，涂面漆：目的为保护蒸镀膜金属被空气或化学试剂氧化腐蚀，也可避免磨损。

真空热蒸镀和电子束蒸镀设备结构见图2-20。



图2-20 真空热蒸镀（左）和电子束蒸镀（右）

③ 真空蒸镀注意点

a 在对塑料制品实施蒸镀时，为了确保金属冷却时所散发出的热量不使树脂变形，必须对蒸镀时间进行调整。此外，熔点、沸点太高的金属或合金不适合于蒸镀。 

b 镀层厚度0.04-0.1um,太薄，反射率低；太厚，附着力差，易脱落。厚度0.04mm时反射率为90%。

c 蒸镀法对基材的要求较高，尤其是要形成表面光亮的金属膜，必须要求基材具有较好的表面平滑度。

d 设计真空蒸镀塑料制品应避免大的平坦表面，锐角和锐边。凹凸图案、纹理或拱形表面效果最佳。真空蒸镀很难获得光学平面样制品表面。 

⑵ 真空溅镀

① 原理

溅镀主要利用辉光放电(glowdis-charge)将氩气(Ar)离子撞击靶(tar-get)表面,靶材的原子被弹出而堆积在基板表面形成薄膜。溅镀薄膜的性质、均匀度都比蒸镀薄膜来的好，但是镀膜速度却比蒸镀慢很多。新型的溅镀设备几乎都使用强力磁铁将电子成螺旋状运动以加速靶材周围的氩气离子化，造成靶与氩气离子间的撞击机率增加，提高溅镀速率。一般金属镀膜大都采用直流溅镀，而不导电的陶磁材料则使用RF交流溅镀，基本的原理是在真空中利用辉光放电将氩气(Ar)离子撞击靶材表面，电浆中的阳离子会加速冲向作为被溅镀材的负电极表面，这个冲击将使靶材的物质飞出而沉积在基板上形成薄膜。原理简述如下：

a 先让气体（氩气）产生辉光放电现象（电浆，Plasma）产生带电离子；

b 带电离子经电场加速后撞击靶材（Al、Ti、Pt、Ni、Cu、Ag、W、Au或其合金）表面，使极微量的靶材原子被轰击而飞出，同时产生二次电子，在撞击气体原子形成带电离子；

c 靶材原子携带着足够的功能到达被镀物的表面进行沉积。

镀层厚度一般极薄，300-500A(0.3-0.5um)。阴极溅镀层质量好于真空蒸镀，附着强，表面光泽好，镀层厚度可达3um以上。同样使用双涂层制程，底涂层起着光整制品表面和增加溅镀金属层的光泽，还能增加金属镀层的附着力和抗应力的作用。表面涂层起保护镀层，耐磨和抗氧化作用。 

采用直流辉光放电，称直流(Qc)溅射，射频(RF)辉光放电引起的称射频溅射。磁控(M)辉光放电引起的称磁控溅射。溅射出来的粒子在飞向基体过程中，易和真空室中的气体分子发生碰撞，使运动方向随机，沉积的膜易于均匀。近年发展起来的规模性磁控溅射镀膜，沉积速率较高，工艺重复性好，便于自动化。

② 特点

一般来说，利用溅镀制程进行镀膜有几项特点：

a 金属、合金或绝缘物均可做成薄膜材料。

b 再适当的设定条件下可将多元复杂的靶材制作出同一组成的薄。

c 利用放电气氛中加入氧或其它的活性气体，可以制作靶材物质与气体分子的混合物或化合物。

d 靶材输入电流及溅射时间可以控制，容易得到高精度的膜厚。

e 较其它制程利于生产大面积的均一薄膜。

f 溅射粒子几不受重力影响，靶材与基板位置可自由安排。

g 基材与膜的附着强度是一般蒸镀膜的10倍以上，且由于溅射粒子带有高能量，在成膜面会继续表面扩散而得到硬且致密的薄膜，同时此高能量使基板只要较低的温度即可得到结晶膜。

h 薄膜形成初期成核密度高，可生产10nm以下的极薄连续膜。

i 靶材的寿命长，可长时间自动化连续生产。

j 靶材可制作成各种形状，配合机台的特殊设计做更好的控制及最有效率的生产。

⑶ 离子镀

离子镀基本原理是在真空条件下，用引弧针引弧，使真空金壁(阳极)和镀材(阴极)之间进行弧光放电，阴极表面快速移动着多个阴极弧斑，不断迅速蒸发甚至“升华”镀料，使之电离成以镀料为主要成分的电弧等离子体，并能迅速将镀料沉积于基体。因为有多弧斑，所以也称多弧蒸发离化过程。

离子镀是在真空条件下，采用某种等离子体电离技术，使镀料原子部分电离成离子，同时产生许多高能量的中性原子，在被镀基体上加负偏压。这样在深度负偏压的作用下，离子沉积于基体表面形成薄膜。

由于设备投资较大，溅镀的成本较高，国内基本上都采用真空蒸镀，而离子镀在手机、笔记本等高要求的行业有少量应用。国外目前以溅镀为主。由于车灯反射镜必须采用真空电镀工艺，未来的真空电镀将主要提高产品的品质（附着力、光洁率）和零件的合格率。此外，该工艺在手机，笔记本等数码产品行业也有相当规模的应用，未来真空镀工艺水平会不断提高。

2.4.9 IMD

模内装饰技术就是在模具内给塑料基材装饰一层带有花纹或纹理的薄膜的方法。它是用可成型薄膜进行模内装饰取代零件成型后喷漆、印刷和镀铬等工艺。模内装饰工艺根据零件翻边深度的不同主要分为两种：模内转印（IMD）及嵌片注塑(INS)。

⑴ 模内转印工艺

模内转印是先将图案印刷在薄膜上，然后将薄膜送到所需位置，薄膜固定后合模，然后注塑，开模后即得所需制品，见图2-21。注塑后有图案的油墨层与薄膜分离，油墨层留在塑件上即得到表面有装饰图案的零件，在最终的产品表面是没有一层透明的保护膜，薄膜只是生产过程中的一个载体。但是这种膜的图纹表面有一层保护层，能够提供产品的耐刮擦性、耐候性及耐化学品性能。模内转印技术的优点是生产时的自动化程度高以及大批量生产的成本较低。缺点是需要专用的送膜机与注塑机，薄膜的拉伸程度不高，受形状及结构的限制比较大。



图2-21 模内转印工艺流程

⑵ 模内嵌件注塑工艺

模内嵌件注塑的工艺过程，首先准备好膜片，通过真空成型做成需零件的形状，把多余的部分冲切掉，然后注塑即得所需零件，见图2-22。此工艺的优点是：加工3D表面能力强，且可实现部分模内注塑，普通的注塑模具就可以注塑成型。缺点是：该技术合格率不高，且需要真空成型模与冲切模，适用于该技术的薄膜成本也较贵，零件成本比模内转印技术高20%-30%。



图2-22 模内转印工艺流程

2.4.10 双腔覆膜

双腔体真空覆膜技术是继模内装饰技术之后产生的一种新技术。与模内装饰技术相比，工艺简单；可节省覆膜的模具成本；可以包裹部件的边缘，部件的形状可以更加复杂；设计自由度大；采用热敏胶粘结，覆膜的基材不局限于无定形塑料，可应用于半结晶塑料。此外，设备具有通用性，不易受造型变化和设计变更影响。

双腔体真空覆膜技术工艺流程见图2-23，主要包括部件成型、部件抽真空、部件加压覆膜和部件覆膜完成四个步骤。部件成型后，把部件放在支架上（见图2-24a），支架下降，上膜，使模腔分成两腔（见2-24b），上下腔体同时抽真空并加热（见2-24c），然后下腔体维持真空，上腔体加压（见2-24d），薄膜被包覆在零件上（见2-24e），开模取下零件（见2-24f），修边（见2-24g）即得成品。



图2-23 双腔体真空覆膜工艺流程图

 图 2-24 覆膜详细步骤

2.4.11 PU Spray

PU Spray是最近几年兴起的表皮加工工艺，目前也已在众多车型仪表板上使用。

⑴ 工艺概述

PU Spray（聚氨酯喷涂成型）工艺过程（见图2-25）是聚氨酯的两种组分——异氰酸酯(ISO)与多羟基化合物（Polyol），在经过精确计量后，在一定的温度和适量催化剂的控制下，经过高压混合反应，然后被喷涂到镍壳模具上，经过一段塑化时间后，聚氨酯附着在镍壳上形成一种手感很好的多孔性的弹性体表皮的工艺。在此过程中，聚氨酯的两个组分混合反应属于化学反应，反应生成的是热固性材料，它不像热塑性材料那样容易受外部物理条件的影响，因此材料具有良好的环境适用性能。





图2-25 PU Spray工艺操作流程图

⑵ PU Spray优点

PU从喷枪出来后是液态的，粘附在模具上，PU Spray的表皮在模具皮纹的复现性上优秀，可以更加接近于真皮的效果。PU Spray的表皮皮纹可以做的很深，可以更好地吸收和反射光线，从而降低表皮表面的光泽度。    仪表板表皮可以实现双色效果。在实现双色表皮的时候，PU Spray工艺相对搪塑工艺要简单很多。搪塑由于在模具里通过密封条来分隔两钟不同的颜色，要取得比较好的密封效果，就要求两种颜色的分界线的轨迹变化比较平缓，否则可能出现串色现象，因此，搪塑双色表面难度很大，工艺操作性不是很高。而双色的PU SPRAY表皮实现起来相对要简单得多。

由于PU的表皮在成型后的化学反应已经完成，不会再受外部环境温度的影响.而PVC是热塑性材料，受外部环境影响相对要高一些，尤其是低温下会发脆，无论是无缝低温爆破性能，还是低温状态的手感，都比较差.而PU则没有这方面的不足，尤其是低温状态的手感相对要好很多。

无析出现象：由于PVC为达到低温柔性和高温热老化性，添加了大量的增塑剂，存在小分子物质从内部向外部迁移的风险，即析出。而PU Spray则无此担忧，两种组分经过充分的反应生成热固性材料，材料本身具有的性能超过了部件的极寒和耐热要求。

PU Spray表皮具有优秀的低温爆破性能，韧性好，不易撕裂，对于采用隐形安全气囊的仪表板而言，上述优点尤为明显，该工艺可以使表皮在低温下的爆破性能非常好，而且不会产生表皮碎屑。    PU Spray表皮的厚度可以通过喷涂的时间和流量来调节和控制。PU Spray工艺的缺点是表皮厚度很难精确控制，厚度不太均匀，特别是倒扣很深的地方，这是设计必须考虑的问题。另外喷枪的操纵也是该工艺的另一个难点。喷射混合头一般由机器人操纵，为了便于机器人在很小的空间内灵活地移动，通常要求机器人的结构要紧凑，体积要小；模具内也要求有足够的空间供其进入并运动，否则无法完成喷涂作业.这对产品的结构和形状有一些限制。本工艺中另外一个问题在于原料利用率的提升。

⑶ 应用

PU Spray表皮具有优秀的性能而被主机厂不断认可和预定生产线。但其成本比搪塑PVC要高出一筹，作为最接近真皮风格和极佳手感的一种新工艺表皮，其在VW、Volvo和BMW上应用较多。国内的骏捷也率先尝试并取得了不错的反响。其优点正在逐渐为业内所认可，因此应用范围正在逐渐扩大。

将几种表皮成型工艺进行对比，其优缺点见表2-21。

表2-21 表皮成型工艺对比表

对比项目

PVC、TPO阳模吸塑

PVC、TPO

阴模吸塑

PVC搪塑

TPU搪塑

TPO搪塑

PU Spray

技术成熟度

是

否

是

是

否

是

双色成型

否

否

是

是

是

是

花纹成型性

不好

好

好

好

好

好

大转角

不好

好

好

好

好

好

回收性

PVC不好

PVC不好

不好

不好

好

不好

手感

不好

不好

好

好

不好

好

设计自由度

不好

不好

好

好

好

不好

热老化性能

PVC不好

PVC不好

不好

好

好

好

低温性能

PVC不好

PVC不好

不好

好

好

好

耐磨性

TPO不好

TPO不好

好

好

不好

好

散发性能

PVC不好

PVC不好

不好

好

好

好

模具寿命

＞30万模

＞30万模

2万模左右

2万模左右

2万模左右

＞30万模

模具费用

低

中

高

高

高

高

产能

高

高

低

低

低

低

设备投资

中

中

低

低

低

高

原材料资源

多

多

多

少

很少

少

总的成本

低

中

中

高

高

高

2.4.12 焊接

塑料焊接是借助热能或振动能源，使材料表面软化而结合一起的方法。焊接品在形状的设计方面有某种程度的限制，尽管不使用粘合剂，但却可得到比较好的焊接强度。焊接的方法主要有热板焊接、振动焊接、超声波焊接、高频焊接、激光焊接、电阻焊接等。

⑴ 热板焊接

热板焊接由热板产生的热量软化接合表面的加压焊接方法。因装置简便、焊接强度高，常就被用于大型产品的焊接。

热板焊接焊接强度；可进行气密接合，可靠性好；制品、焊接部的形状设计相对来说比较容易；特别适合焊接较软的半结晶热塑性材料，如PE、PP。但由热板产生的热量使制品软化，周期较长；粘贴在热板上的树脂会出现拉丝现象；当不同种类的塑料与塑料相接合时，会出现强度不足。

热板焊接工艺图见2-26。





图2-26 热板焊接工艺图

焊接设计方案有如下三种，见图2-27。



图2-27 热板焊接设计方案

热板焊接最常见的问题为制品软化部分粘附在热板上。在热板上贴附PTFE薄膜或对热板进行PTFE镀层处理可解决此问题。镀层处理时将热板表面做成镜面后再进行PTFE镀层。

⑵ 振动焊接

振动焊接是属于摩擦焊接的一种。首先将一方的制品固定后，另一方在加压的同时使其在水平方向发生振动，然后使接合面软化，焊接。无定形塑料比半结晶塑料更适合振动焊接。振动方式可分为线形与轨道型二种。线型是左右方向振动，轨道型则是小圆形的振动。因焊接面相对时间轴的速度是一定的，故轨道型振动可得到均一的焊接面。

振动焊接的典型焊接结构设计方案见图2-28。

一般来说，只要在接合面之间有可供发生摩擦的接触面即可。但当制品厚度较薄或者是过于细长时，可选择防止偏移、污点而设置钩型的凸缘b，当焊接时出现飞边等外观问题时，则设置飞边滞留，则应优先选择方案c-e。



图2-28 振动焊接结构设计方案

⑶ 超声波焊接

超声波焊接是在进行超声波振动的同时施加压力，使要结合的塑料产品的一部分因摩擦产生热量软化，焊接在一起的方法。

无定形塑料分子排列无序、有明显的使材料逐步变软、熔化及至流动的温度（Tg玻璃化温度）。这类树脂通常能有效传输超音速振动并在相当广泛的压力/振幅范围内实现良好的焊接。半结晶型聚合物分子排列有序，有明显的熔点（Tm结晶熔点温度）和再度凝固点。固态的结晶型聚合物是富有弹性的，能吸收部分高频机械振动。所以此类聚合物是不易于将超声波振动能量传至压合面，而要求更高的振幅。需要很高的能量（高熔化热度）才能把半结晶型的结构打断从而使材料从结晶状态变为粘流状态，这也决定了这类材料熔点的明显性，熔化的材料一旦离开热源，温度有所降低便会导致材料的迅速凝固。所以必须考虑这类材料的特殊性（例如：高振幅、结合点的良好设计、与超音夹具的有效接触、及优良的工作设备）才能取得超声波焊接的成功。

超声波焊接的结合方式有斜面结合、逐次结合、剪切结合和能源定向接合。

① 斜面结合：该结合是利用斜面以达到完全的面接合。由于可获得均一的热能及较大的焊接面积，故焊接强度高，气密性好。方案见图2-29。



图2-29 斜面结合示意图

斜面结合合设计注意点：

a 结合部的倾斜角度越大则焊接面积也就越大，但由于结合面不易产生滑动，故需要较大的能源。另一方面，当倾斜角为锐角时，在焊接时会形成压入状态，并因打开结合部而引起变形、降低了熔化密合性等，有可能引起不良问题的发生。

b 将要进行焊接的二个成型品在组合时，确定纵向与横向的焊接深度是尤为重要的。虽然所设定的尺寸会因使用塑料的等级与性能要求而异，但纵向与横向的设定标准则为0.4～0.7mm左右。

c 为了确保焊接时嵌接状态的稳定性，尽可能地将接合部设计的大一点。实际上成型品的间隙设计的大则不会发生晃荡，且不能有压入。单侧设定为0.05mm左右为最佳。

d 为了达到焊接后的制品尺寸（进入量）的稳定，必须设有浇口塞。设定位置为可软化焊接的位置。

② 逐次结合：属于剪切焊接，由振动方向的面接触结合部获得均一的热量，其气密性、焊接强度都十分良好。但是，焊接后所产生的飞边会滞留在表面。方案见图2-30。



图2-30 逐次结合示意图

逐次结合在设计时应注意如下几点：

a 结合部倾斜角度的考虑方法和斜面接合一样。同时也要考虑到成型品的厚度，推荐设定在40～50°的范围内。

b 焊接深度含倾斜部分的设定一般为纵向1.0～1.2mm，横向0.3～0.5mm左右。当纵向的焊接深度发生变化时其焊接强度也会发生变化，焊接量过大的话在焊接时容易产生飞边，由此引发出破裂、气密不良等问题。此外，横向的焊接深度以适当为佳。

c 间隙的设定斜面接合一样，单侧设定为0.05mm左右。

③ 剪切结合：剪切结合介于斜面接合与逐次接合之间，由于气密性好，能有效地焊接圆形以外的形状，因而经常被使用。设计时的注意事项与斜面接合相同。方案见图2-31。



图2-31 剪切结合示意图

④ 能源定向结合：这种方式是将能源集中在被称为定向的三角形的凸起部分，由反复冲击产生的热量的接合设计方式。其优点是形状简单，结合部分的限制较小。该方法特别适合无定形材料，结晶性塑料的过分局部发热引起软化，熔融，从而引发压焊应力损失，气密不良等问题，应注意预防。方案见图2-32。



图2-32 能源定向结合示意图

能源定向结合在设计时应注意如下几点：

a 结合部的三角形凸起部分为正三角形，前端部的角度设定为60～90°左右为最佳。焊接量的高度方向尺寸与设定角度有关，一般在以0.5mm左右。

b 与三角形凸起部分相接触的另一端的成型品的焊接部分，制品的焊接位置的决定以及设置防止熔化引起的飞边外露的沟槽。沟槽必须大于焊接时被软化的三角形凸起部分的体积。此时，三角形的凸起的高度为沟槽深度+焊接深度。

⑷ 激光焊接

激光焊接是利用激光能量来焊接两个成型品的一种技术。其要点在于“透射激光的材料”与“吸收激光的材料”两者的组合。俯射的激光径直穿过上侧的“透射激光的材料”，然后被下侧的“吸收激光的材料”吸收。这样一来，成型品之间产生的热量使树脂熔化，从而把两个成型品焊接在一起。工艺流程如图2-33。



图2-33 激光焊接工艺流程图

激光焊接由于没有振动或超声波等物理的影响，因此可应用于精密部件；是一种不会产生粉尘或飞边等不良现象的一种洁净工作法；可利用最佳加工条件来获得很高的接合强度和密闭性；通过缩小激光束可最大限度地减少因热而引起的影响。但在可用材料方面存在限制（必须通过透射性和吸收性材料的组合来使用）。

激光焊接的设定条件包括设备和材料两方面，设备为激光功率和扫描速度，材料为上层材料的光线透射率和材料厚度。激光输出功率是使树脂熔化的热源。扫描速度是激光束的移动速度。如果要考虑生产率，则加快扫描速度并缩短处理时间就会相应地提高输出功率。但如果功率过高，吸收性材料一侧就会过度分解，从而引起变形。材料的焊接情况取决于到达吸收性材料的激光束的能量。因此透射性材料一侧的厚度和光线透射率会有很大影响。光线透射率越高对焊接就越有利。同样，越薄也越有利。



2.4.13铆接

塑料部件的组装方法分为机械结合、焊接以及粘接等。一般来说，同种树脂间的接合建议用焊接法，而异种材料间的组合有时则采用机械结合法。机械结合法包括嵌入和嵌出成型、压入、自攻螺丝、弹性配合、铆接等方法。这里特别介绍的是铆接。铆接方法多用在组装塑料和金属的成型品、或不同材质的塑料成型品。例如，将带有下图所示形状的铆接轮毂部分的树脂嵌入金属或其他树脂中，接着用夹具（喷嘴）使轮毂部分产生变形来使其接合。    这是一种可将异种材料比较简便地接合在一起的方法，但铆接部分的缺陷经常会导致故障，因此最好避免将其用于功能部件等。连接结构如图2-34。



图2-34 塑料铆接连接结构

铆接方法主要有超声波铆接、热铆接、热铆接等。

⑴ 超声波铆接

超声波铆接是一种用超声波振动来击碎树脂的顶部（轮毂部分），然后与金属或其他树脂接合的方法。超声波铆接的特点是铆接速度快，可用市售的超声波焊接机来接合。但需要注意的是，超声波振动有时会损坏内部部件；和金属板铆接时，金属板表面有时会出现伤口；较难用于没有拉伸性的材料如玻璃填充、高填料填充之类的塑料。

⑵ 热铆接

热铆接：是一种在气筒等加压部分的前端，用带有可温控热板的装置加热加压以使树脂材料制成的轮毂熔融固化，从而与金属或其他树脂接合的方法。热铆接的特点是对铆接部件的损伤很小；由于铆接轮毂部分不会出现缺陷，因此强度趋于提高；铆接时间较长。但热铆接轮毂与金属板有时会产生间隙或松动。

⑶ 冷铆接

冷铆接：是一种在气筒等加压部分的前端安装铆接用喷嘴，然后用压力使树脂性轮毂顶部产生塑性变形，再与金属或其他树脂接合的方法。冷铆接时最简单的铆接方法，铆接速度快，不适用于玻纤填充、高填料填充等增强塑料。由于塑性变形，铆接轮毂部分容易产生缺陷，因此各转角部分应取圆角。在铆接间隙偏大时，应注意预防铆接强度的降低。

2.4.14 其他

⑴ 退火（韧化）处理 

退化（韧化）处理针对注塑时易产生内应力的部件。内应力也叫残压应力，是在不受外力作用的情况下由内部材料产生的一种应力。其大小取决于成型条件、成型品形状等多种因素。塑料注塑成型时必然会产生残余应力，只是大小有别而已。其原因是在注射成型时，熔融树脂的表层和内层的固化收缩速度不同（存在时间差），固化慢的内部就会在固化的同时对固化快的外部产生拉伸作用，从而产生内应力。无定形材料由于分子链的排列，在加工中特别容易内应力。

残余应力会导致部件变形、疲劳断裂、溶液膨胀加快等问题，因此必须设法消除。如图2-35。



图2-35 残余应力导致的问题

内应力的消除一般采取退火（韧化）措施。一般材料均在烘箱中以低于热变形温度10-15℃处理1-2h即可，此外，可根据产品的厚度进行调整。存在金属嵌件的制品一般不宜进行退火处理。

尼龙材料由于具有吸水性较强，采用吸湿处理可同时消除内应力和满足材料吸湿平衡，小部件在沸水中泡煮约2h，尺寸大的部件应采用悬挂式，在蒸汽房里保持吸湿至水分平衡。同时该方法也可让尼龙制品尺寸达到平衡状态。

⑵ 电磁波屏蔽

电磁波屏蔽效果用电磁波的吸收损耗与反射损耗之和来表示，如下所示。



图2-36 电磁波屏蔽理论图

例如，如果某种屏蔽材料使透射波强度减少到入射波强度的 1％，则该屏蔽材料的屏蔽效果为 40dB（分贝）。与屏蔽效果相对应的品质如下表。

表2-22 电磁屏蔽分级

屏蔽效果

品 质

用 途

0～10dB以下

非电磁波屏蔽

　

10～30dB

最低限度的屏蔽效果

　

30～60dB

平均水平的良好屏蔽效果

普通电子设备

60～90dB

平均水平以上的优秀屏蔽效果

高级电子设备

90～120dB

基于顶级技术的屏蔽效果

屏蔽室

在塑料部件（除导电性塑料外）的电磁波屏蔽对策中，迄今主要使用喷锌、蒸铝、导电涂料、化学镀等方法。其中，与导电涂料和导电塑料之类的方法（其特点是将金属粒子、金属纤维等分散到聚合物中以形成连续的金属单体薄膜）不同，电镀方法的优点是不会因绝缘体的存在而产生接触电阻，用薄膜也可获得极好的电磁波屏蔽效果。这一方法最近被广泛用作手机和手提电脑的壳体屏蔽方法。

⑶ 植绒

静电植绒是利用电荷同性相斥异性相吸的物理特性，使绒毛带上负电荷，把需要植绒的物体放在零电位或接地条件下，绒毛受到异电位被植物体的吸引，呈垂直状加速飞升到需要植绒的物体表面上，由于被植物体涂有胶粘剂，绒毛就被垂直粘在被植物体上 , 因此静电植绒是利用电荷的自然特性产生的一种生产新工艺。

植绒将各种颜色的绒毛通过静电植绒机将其植到物体表面，植绒出的产品颜色鲜艳、手感柔软、立体感强、长短均匀、伸展度好，其颜色和图案花色可以多达上千余种不仅漂亮迷人而且有消音 防潮 无毒无味的功效 其产品使用寿命长。

① 分类

a 植绒分类

按色分：单色植绒，多色植绒

按物体分：平面植绒，立体植绒

按型体分：小型植绒，大型植绒

按绒毛飞出方向：单向植绒，多向植绒。

b 工艺分类

根据植绒产品的不同，选择适当的植绒方式，一般分为三种： 

▲ 植绒机流水线式植绒：该植绒流水线可实现从物品的上胶、植绒、烘干、浮 绒清除一次样全自动完成，如：植绒布、革、纸、无纺布、 PVC 、吸塑片、海绵、各种工艺品、玩具、汽车塑料件、储物箱、汽车密封胶条、饰条、吸塑盒、卡纸、挂历、对联、年画、包装礼品盒的植绒印花。 

▲ 箱式植绒：按照被植绒产品的大小、形状做植绒箱，将绒毛放置在箱中，接通电源，这样植绒箱内形成了一个高压电场，被植绒产品从植绒箱一端送入箱内，经三到五秒的时间，植绒完毕后从箱体另一端移出，烘干或晾干即为成品。 

▲ 喷头式植绒：接上电源，通过植绒机产生的数万伏的高压静电，输出到工喷头内，喷头中的绒毛带上负电荷，然后在被植物体表面喷涂上胶粘剂，移动喷头靠近被植绒物体，绒毛在高压电场的作用下从喷头中飞升到被植绒物体表面，呈垂直状植在涂有胶粘剂的物体表面上。 

② 工艺

a 绒毛的选择： 

绒毛按材质分为：尼龙绒毛、胶粘性绒毛、腈纶绒毛、棉绒等。

按规格分为：常用绒毛长短按毫米计算，绒毛的粗细按D计算如：1.5D*0.5mm 就是指绒毛长0.5毫米 粗细为1.5D。常用绒毛长度为0.4mm-0.6mm 粗细为0.8D-80D。

绒毛受潮后会严重影响植绒效果，在购买时一定要选择干燥新鲜的绒毛，并要飞升性：尼龙绒毛15--25秒，粘胶性绒毛15-20秒。

b 胶粘剂的选择 

植绒粘合剂主要有坯布、无纺布、纸张、陶瓷、橡胶、玻璃、五金、玩具、竹木制品、塑料制品、等植绒黏合剂。要根据植绒物体的材质选择粘合剂。

c 固化条件

在一般气候条件下无需烘箱 自然晒干即可。d 植绒方法 

在要植绒的物体表面或局部涂刷一层胶粘剂用静电植绒机放入喷头彩色绒毛，踏下脚踏开关即可产生万付高压，使喷头内的绒毛带上大量的正电荷，绒毛即在静电场的作用下，垂直粘于被植绒物体上，待其固化后完成一个完整的静电植绒产品。







































第3章 橡胶及TPE

3.1 橡胶及TPE概述

橡胶是一类在大的形变下能迅速而有力的回复其形变，能够被改性（硫化）的材料。橡胶属于高分子材料，故具有此类材料的共性，如密度小，对流体的渗透性低，具有绝缘性、粘弹性和环境老化性等，此外，橡胶比较柔软，硬度低。

热塑性弹性体（Thermoplastic Elastomer，TPE）是一类兼具橡胶弹性和热塑性塑料熔体流动性与重复使用性能的材料，也称为热塑性橡胶（Thermoplastic Rubber，TPR）。TPE材料具有省资源、省能源及生产效率高的特点，且加工废料可以回收利用,有利于环境保护。汽车零部件采用TPE材料不仅可以减少部件重量，提高部件性能，提高整车回收利用率，还可以改善外观。自20世纪90年代以来，TPE在国外汽车上的用量增长很快。

3.1.1 橡胶及TPE分类

⑴ 橡胶的分类

橡胶的分类方法很多，按照不同分类方法可以形成不同的橡胶类别。目前主要按照来源及用途进行分类（表3-1），另外还有按化学结构进行分类（表3-2）、按形态进行分类及按交联方式进行分类等。

表3-1　常用橡胶按来源与用途分类 

按来源与用途分类

天然橡胶（NR）

合成橡胶

通用和成橡胶

丁苯橡胶（SBR）

顺丁橡胶（BR）

异戊橡胶（IR）

丁腈橡胶（NBR）

氯丁橡胶（CR）

乙丙橡胶

二元乙丙橡胶（EPM）

三元乙丙橡胶（EPDM）

丁基橡胶（IIR）

特种合成橡胶

氟橡胶（FKM）

硅橡胶

甲基硅胶（MQ）

甲基乙烯基硅胶（VMQ）

甲基乙烯基苯基硅胶（PVMQ）

甲基乙烯基氟硅胶（FVMQ）

聚氨脂橡胶

聚酯型聚氨酯（AU）

聚醚性聚氨酯（EU）

丙烯酸酯橡胶

丙烯酸酯类橡胶（ACM）

乙烯 丙烯酸酯橡胶（AEM）

氯醚橡胶

均聚氯醚橡胶（CO）

共聚氯醚橡胶（ECO）

氯磺化聚乙烯（CSM）

聚硫橡胶（T）

表3-2　常用橡胶按照化学结构分类

按化学结构分类

碳链橡胶

不饱和非极性橡胶

天然橡胶（NR）

丁苯橡胶（SBR）

顺丁橡胶（BR）

异戊橡胶（IR）

不饱和极性橡胶

丁腈橡胶（NBR）

氯丁橡胶（CR）

饱和非极性橡胶

乙丙橡胶

二元乙丙橡胶（EPM）

三元乙丙橡胶（EPDM）

丁基橡胶（IIR）

饱和极性橡胶

氟橡胶（FKM）

氯磺化聚乙烯（CSM）

丙烯酸酯橡胶

丙烯酸酯类橡胶（ACM）

乙烯 丙烯酸酯橡胶（AEM）

杂链橡胶

硅橡胶

甲基硅胶（MQ）

甲基乙烯基硅胶（VMQ）

甲基乙烯基苯基硅胶（PVMQ）

甲基乙烯基氟硅胶（FVMQ）

聚氨脂橡胶

聚酯型聚氨酯（AU）

聚醚性聚氨酯（EU）

氯醚橡胶

均聚氯醚橡胶（CO）

共聚氯醚橡胶（ECO）

聚硫橡胶（T）

橡胶按其形态可以分为三类，固体（块状及片状）橡胶、液体橡胶及粉末橡胶。

橡胶按交联方式分为两类，化学交联的传统橡胶及热塑性弹性体。

⑵ 热塑性弹性体分类

热塑性弹性体主要按照结构组成分类，常用热塑性弹性体分类如表3-3。

表3-3 常用热塑性弹性体分类

种类

结构组成

制法

用途

硬链段

软链段

苯乙烯类（TPS）

TPS-SBS



聚苯乙烯(PS)

BR

化学聚合

通用

TPS-SIS



聚苯乙烯(PS)

IR

化学聚合

通用

TPS-SEBS



聚苯乙烯(PS)

加氢BR

化学聚合

通用、工程

TPS-SEPS



聚苯乙烯(PS)

加氢IR

化学聚合

通用、工程

烯烃类（TPO）

TPO-( EPDM + PP)

聚丙烯(PP)

EPDM

机械共混

通用

动态硫化（TPV）

TPV-(EPDM+PP)



聚丙烯(PP)

EPDM+硫化剂



通用、工程

TPV-(NBR+PP)



聚丙烯(PP)

NBR+硫化剂



通用、工程

TPV-(NR+PP)



聚丙烯(PP)

NR+硫化剂



通用、工程

TPV-(ENR+PP)



聚丙烯(PP)

ENR+硫化剂



通用、工程

TPV-(IIR+PP)



聚丙烯(PP)

IIR+硫化剂



通用、工程

聚氨酯类（ TPU）

TPU-ARES



芳香族

聚酯

加成

工程

TPU-ARET



芳香族

聚醚

加成

工程

TPU-AREE



芳香族

聚酯和聚醚

加成

工程

TPU-ARCE



芳香族

聚碳酸酯

加成

工程

TPU-ARCL



芳香族

聚已酸内酯

加成

工程

TPU-ALES



脂肪族

聚酯

加成

工程

TPU-ALET



脂肪族

聚醚

加成

工程

聚酯类（TPC）

TPC-EE



酯结构

聚醚和聚酯

聚缩合

工程

TPC-ES



酯结构

聚酯

聚缩合

工程

TPC-ET



酯结构

聚醚

聚缩合

工程

聚酰胺类（TPA）

TPA-EE



酰胺结构

聚醚和聚酯

聚缩合

工程

TPA-ES



酰胺结构

聚酯

聚缩合



TPA-ET



酰胺结构

聚醚

聚缩合

工程

以下热塑性弹性体可通称为TPZ

聚氯乙烯类

TPZ-(NBR+PVC)



聚氯乙烯

NBR



通用、工程

有机氟类

TPF

氟树脂

氟橡胶

化学聚合

通用、工程

有机硅类



结晶聚乙烯(PE)

硅橡胶

机械共混

通用、工程



聚苯乙烯

聚二甲基硅氧烷

嵌段共聚

通用、工程



聚双酚A碳酸酯

聚二甲基硅氧烷

嵌段共聚

工程



聚芳酯

聚二甲基硅氧烷

嵌段共聚

工程



聚砜

聚二甲基硅氧烷

嵌段共聚

工程

乙烯类

EVA型TPE

结晶聚乙烯(PE)

乙酸乙烯酯

嵌段共聚

通用

EEA型TPE

结晶聚乙烯(PE)

丙烯酸乙酯

嵌段共聚

通用

离子健型TPE

乙烯-甲基丙烯酸离聚体

璜化乙烯-丙烯三元离聚体

离子聚合

工程

3.1.2 橡胶及TPE简称

表3-4 常用橡胶及TPE简称与中英文对照

简称

中文名

英文名

NR

天然橡胶

Natural Rubber

SBR

苯乙烯-丁二烯橡胶

Styrene-butadiene Rubber

BR

丁二烯橡胶

Polybutadiene Rubber

IR

异戊二烯橡胶

Isoprene Rubber

NBR

丁二烯-丙烯腈橡胶

Butadiene-acrylonitrile Rubber

CR

氯丁二烯橡胶

Chloroprene Rubber

EPDM

三元乙丙橡胶

Ethylene-Propylene-Diene Monomer

IIR

丁基橡胶

Butyl Rubber

FKM

氟橡胶

Fluorubber

Q

硅橡胶

Silica gel

AU、EU

聚氨酯橡胶

Urethanes

ACM、AEM

丙烯酸酯橡胶

Polyacrylate Rubber

CO、ECO

氯醚橡胶

Epichlorohydrin Rubber

CSM

氯磺化聚乙烯

Chlorosulfonated Polyethylene Rubber

T

聚硫橡胶

Thiokol

TPS

苯乙烯类热塑性弹性体

Thermoplastic Elastomer, Styrenic

TPO

烯烃类热塑性弹性体

Thermoplastic Elastomer, Olefinic

TPV

动态硫化热塑性弹性体

Thermoplastic Vulcanizate

TPU

聚氨酯类热塑性弹性体

Thermoplastic Polyurethane

TPC

聚酯类热塑性弹性体

Thermoplastic Polyester

TPA

聚酰胺类热塑性弹性体

Thermoplastic Polyamide Elastomer

3.1.3 橡胶及TPE标识

⑴ 标识方法

标识的制作可采用模塑、印刷、压花或烙印方法或其他可清楚标记且无法拭除的寿命大于零部件寿命的聚合物标记方法。

⑵ 标识部位

① 标识部位应在零件拆解后容易查看的地方进行

② 标识在零部件装车后不能影响零部件的外观要求

③ 对于较长零件，每50cm需有一处标识，对于面积较大的零件，每1000cm2需有一处标识。

⑶ 橡胶零件的材料标识表示方法

橡胶零件用标志标识时，应使用两边分别是大小写符号“＞”和“＜”的合适标准符号或缩写术语标记在标识部位。

① 单一橡胶零件

零件纯粹由橡胶制得。

示例：天然橡胶零件，标识为：＞NR＜

② 填充或纤维增强橡胶零件

对于填充或纤维增强达到或超过10%的橡胶零件，按以下示例进行标识。

示例：10%芳纶增强的氟橡胶，标识为：＞FKM-Aramid10＜

对于多种填充或纤维增强超过10%的橡胶零件，按以下示例进行标识。

示例 ：10%人造纤维和10%涤纶增强的丁腈橡胶零件，表示为：

NBR-（Rayon10+Polyester10）＜或＞NBR-（Rayon+Polyester）20＜

③ 由几种橡胶材料制成的橡胶零件

如果零件由几种橡胶材料制成，其中有部分不可见的情况，则按示例标注，由可见到不可见排列，其中重量较大者用横线标出，若都可见则无需考虑排序。

示例 ：外层氯丁橡胶，内层丁腈橡胶，其中氯丁橡胶重量较大标识为：＞CR,NBR＜

④ 聚合物混合物零件

应按照各种主要组成的质量比例大小，用合适的术语缩写来表示聚合物的成分，聚合物术语缩写之间用加号“+”隔开，从大到小依次排列。

示例：加入PVC改性的NBR橡胶零件，标识为：＞NBR+PVC＜

⑷ 其他要求

对于零件不可回收或者不符合上述描述中的情况，材料标识不要求，但若因回收环保要求需在随车说明书中注明。

橡胶零件大小超过100g 需标记，但对于超过此重量但由于零件较长，无标识面的情况，则可不标识，若因没有简便标识方法，而使得标识成本显著高于零件回收成本的，可不标识，但若因回收环保要求需在随车说明书中注明。

材料标识所用材料不可引入有害元素；材料标识不能造成零部件局部应力集中。

本标准不要求的情况，若设计师认为有必要标识的，可按照此标准方法要求标识，若本标准没有相关的标准描述，可用易识别的表达方式标识并在图纸中标明。

3.1.4 橡胶及TPE资源

表3-5 常用橡胶及TPE资源

橡胶

名称

国内资源

国外资源

天然橡胶

中国海南、云南

马来西亚、印度尼西亚、印度、泰国、新加坡、美国等，泰国是天然橡胶第一生产大国

丁苯橡胶

齐鲁石化、茂名石化乙烯公司、燕山石化、申华化工、吉林化工、兰州石化、

美国ISP、固特异、费尔斯通、Dow、Bayer、Dow/BSL Olefinverund、JSR、日本瑞翁以及韩国锦湖

聚丁二烯橡胶

燕山石化、齐鲁石化、锦州石化、高桥石化、岳阳石化厂、大庆石化、新疆独山子石化、茂名石化、

Bayer、固特异、Dow、美国桥石/费尔斯通、法国米其林、日本瑞翁公司、JSR、韩国锦湖

乙丙橡胶

吉林化工

DSM、Dupont-DOW、Exxonmobil、美国尤尼洛伊尔化学公司、Bayer、JSR、日本住友

氯丁橡胶

重庆长寿化工、山西合成橡胶集团有限公司

杜邦陶氏弹性体、日本电气化学、日本杜邦—昭和、日本TOSOH、Bayer、埃尼化学弹性体公司

丁腈橡胶

兰州石化、吉林化工、台湾南帝公司

日本瑞翁公司、JSR、美国固特异轮胎和橡胶公司、美国尤尼洛伊尔化学公司、韩国锦湖

硅橡胶

吉林化工、上海树脂厂、晨光化工研究院

迈图、Wacker、Dow Corning、信越化学、日本东芝有机硅公司、JSR

氟橡胶

三爱富、四川晨光研究院二分厂

Dyneon LLC公司、Dupont-DOW、Montefluos S.P.A.公司、大金公司、旭硝子、JSR、信越化学、Chimkobinat Kirovochepec公司

丙烯酸酯橡胶

吉林市油脂化学工业公司、北京化工研究院、遂宁青龙丙烯酸酯橡胶厂、中国核工业建峰化工总厂

日本瑞翁公司、JSR、日本东亚油漆公司、Dupont-DOW

聚氨酯橡胶

扬州合成化工厂、山西化工研究所合成材料厂

美国尤尼洛伊尔化学公司、Bayer

氯磺化聚乙烯橡胶

吉林化工

Dupont-DOW、日本东洋曹达工业公司、日本电气化学工业公司

氯醚橡胶

武汉有机实业股份有限公司、河北沧州五金电镀厂

日本瑞翁公司

热塑性弹性体TPE

名称

国内资源

国外资源

TPO

南京奥普特、北京聚陵燕

Multibase、Basell

TPV

南京奥普特、山东道恩、台湾南帝

Exxonmobil、DSM 、杜邦陶氏弹性体、JSR、三井化学

TPS

南京奥普特、巴陵石化、燕山石化

Kraiburg凯柏胶宝、DOW Corning、旭化成

TPU

烟台万华

Bayer、Noveon、BASF、Dupont-DOW、TOYBAO、三洋化学SANYO 

TPC

/

Dupont、DSM 、Ticona、TOYBAO

3.1.5 橡胶及TPE标准

公司各类材料的执行标准见下表。

表3-6 常用材料执行标准

材料

执行标准号



材料

执行标准号

NR

Q/SQR.04.014-2007

NBR

Q/SQR.04.081-2008

EPDM

Q/SQR.04.050-2007

HNBR

Q/SQR.04.985-2008

FKM

Q/SQR.04.061-2008

CR

Q/SQR.04.060-2008

ECO

Q/SQR.04.288-2008

AU/EU

Q/SQR.04.366-2007

T

Q/SQR.04.365-2007

CSM

Q/SQR.04.046-2009

Q

Q/SQR.04.368-2007

CM

Q/SQR.04.367-2007

IR

Q/SQR.04.123-2005

IIR

Q/SQR.04.124-2005

ACM

Q/SQR.04.402-2007

TPS

Q/SQR.04.1298-2009

TPV

Q/SQR.04.1195-2009

TPC

Q/SQR.04.1224-2009

3.1.6 橡胶及TPE配方设计

⑴ 橡胶配方设计概念

橡胶制品的配方设计就是合理地选用橡胶、配合剂的品种与恰当的用量以至最佳组合，满足产品结构、加工历程、使用条件（与相应的使用性能）、产品寿命、外观质量、成本等综合要求，或在突出重点性能的前提下达到所需各种性能较佳的综合平衡，使其质量好、加工效率高，用低的效益成本获取高的成本效益。拟定橡胶配方，试验（了解配方组分变量对性能的关系或性能变化的趋向）、调整、验证（包括实地考察），最后确认适用于橡胶制品生产的橡胶、配合剂品种与用量的配比，这个过程称之为橡胶的配方设计。

橡胶配方就是表示橡胶、配合剂品种与用量的配比。生产用的橡胶配方还可包含更详尽的内容，例如，配方（或胶料）的名称与代号、用途、密度、含胶率、配炼工艺条件、物化性能以至成本，等等。

⑵ 橡胶配方的组成及表示方法

橡胶配方简单地说，就是一份表示生胶、聚合物和各种配合剂用量的配比表。但生产配方则包含更详细的内容，其中包括：胶料的名称及代号、胶料的用途、生胶及各种配合剂的用量、含胶率、相对密度、成本、胶料的工艺性能和硫化胶的物理性能等。同一个橡胶配方，根据不同的需要可以用4种不同的形式来表示。见图3-1。



图3-1橡胶配方组成

① 基本配方以质量份来表示的配方，即以生胶的质量为100份，其他配合剂用量都以相应的质量份数表示。这种配方称为基本配方，常用于实验室中。

② 质量分数配方以质量分数来表示的配方，即以胶料总质量为100%，生胶及各种配合剂都以质量分数来表示。这种配方可以直接从基本配方导出。

③ 体积分数配方以体积分数来表示的配方，即以胶料的总体积为100%，生胶及各种配合剂都以体积分数来表示。这种配方也可从基本配方导出，其算法是将基本配方中生胶及各种配合剂的质量分数分别除以各自的相对密度，求出它们的体积分数，然后以胶料的总体积分数为100%，分别求出它们的体积分数。

④ 生产配方，符合生产使用要求的质量配方，称为生产配方。生产配方的总质量通常等于炼胶机的容量，各组分均为基本配方的倍数。

⑶ 橡胶配方五大体系

一个完整的有实用价值的橡胶配方，包括生胶体系、硫化体系、补强填充体系、老化防护体系和增塑软化体系这五个大的体系，某些具有特殊功能的橡胶还需要添加部分功能性助剂。硫化橡胶的性能在一定范围内可通过调整这五大体系得以实现。

① 生胶体系

生胶是橡胶配方的主体材料，橡胶的组成与结构不同，所表现出来的性能差别也很大，橡胶的加工性、物化性能同橡胶大分子链的柔顺性与刚性组合、化学组成、化学键类型及其化学活性、取代基类别、立体结构以及分子量、分子量分布、支化等密切相关。

橡胶的选用依赖于橡胶使用性能及其水平范围、加工行为、成本等橡胶制品要求，同一种橡胶，产地不同或牌号不同，性能亦异。

配方的生胶体系并不一定是单一的一种橡胶，有时为了改善硫化橡胶的性能可能会两或三种生胶一同使用，称为橡胶并用。有时还会加入一些塑料来达到使用要求，称为橡塑共混。

② 硫化体系

硫化是指橡胶的线性大分子链通过化学交联而构成三维网状结构的化学变化过程。硫化前后胶料的物理性能及其他性能发生本质性的变化。这一过程赋予橡胶各种宝贵的性能，使橡胶成为广泛应用的工程材料。

硫化体系主要由硫化剂、促进剂和活性剂所组成。硫化反应是一个多元组分参与的复杂的化学反应过程。它包含橡胶分子与硫化剂及其他配合剂之间发生的一系列化学反应。在形成网状结构时伴随着发生各种副反应。其中橡胶与硫黄的反应占主导地位，它是形成空间网络结构的基本反应。

硫化体系一般包括：硫黄硫化、硫载体硫化、过氧化物硫化、金属氧化物硫化、金属皂盐硫化等硫化体系。硫化体系根据生胶和需要达到的性能进行选择。

③ 补强填充体系

橡胶工业习惯把补强作用大的炭黑等称为补强剂，把基本无补强作用的无机填料称为填充剂。补强填充剂是橡胶工业的主要原料之一，属粉体材料。填料的用量非常大，几乎与橡胶本身用量相当。含有填料的橡胶是一种多相材料。补强填料剂能赋予橡胶许多宝贵的性能。例如，大幅度提高橡胶的力学性能，使橡胶具有磁性、导电性、阻燃性、彩色等特殊的性能，使橡胶具有好的加工性，降低成本等作用。

填料的性质对于填充聚合物体系的加工性能和成品性能具有决定性的影响。填料的性质包括一次性结构的粒度、形态、表面活性和酸碱度等。

补强填充剂主要有炭黑、白炭黑、某些超细无机填料、陶土、碳酸钙、某些有机粉类物质。

④ 老化防护体系

橡胶及其制品在贮存、使用过程中，受外界种种因素（热、氧、臭氧、紫外线、反复机械应力以及体系内有的过渡金属离子）的作用，橡胶大分子的结构发生变化（裂解、交联、支化、侧基变化），从而使外观变化（如发粘、变脆、龟裂、失去光泽与变色）及物理性能劣化，逐步失去原有优良使用价值，以致最终丧失使用价值。这个过程统称为老化。

防护体系的选定，一要看所面对的引发橡胶老化的外界因素（类别与强弱）；二要看橡胶的种类以及橡胶制品使用性能与寿命要求，结合防老剂的防护效能、变色与污染性、挥发性、溶解度、稳定性以及与其他配合剂相互干扰性来确定防老剂的品种、用量和组合。

防老剂有物理防护剂和化学防老剂两种，其中物理防护剂主要是指一些蜡类物质，这些物质在橡胶中不发生化学反应，通过在制品表面形成一层保护膜起到防护作用。化学防老剂主要是胺类和酚类物质。

⑤ 软化增塑体系

橡胶配方中加入增塑剂一方面使胶料具有相应要求的操作效能，便于加工；另一方面，调整硫化橡胶物化性能或制品的使用性能（如耐寒性、硬度、阻燃性等）。

软化剂多为低分子量有机化合物或者低聚物。它们的加入加大大分子链间的距离，并且极性软化剂的极性基团的相互作用，使分子间力减小（有的还具有润滑功能），从而使大分子链更加容易相互平移，降低体系粘度，调整自粘性与互粘性，有利于工艺操作。此外还可以改进粉状填料分散性。

软化增塑剂根据胶种和所要达到的性能进行选择。

⑷ 橡胶配方设计分析

随着科学技术的飞跃发展，对橡胶材料也提出了更高、更新的要求。下面将示例分析如何通过适当的配方设计，赋予制品较高的性能和特定功能，使其能适应特定的使用条件。下面以一个耐热橡胶配方设计进行分析确立各大体系。

① 分析要求确定方向

通常将橡胶在高温长时间热老化下，保持原有物理性能的能力称为耐热性。硫化胶的耐热性，决定橡胶制品的最高使用温度和使用时间。橡胶在高温或热氧作用下，化学结构发生变化，大分子发生降解、解聚、交联、环化、异构化，不饱和度发生变化，在分子链上生成羰基和其他含氧集团或小分子化合物，进而释放出挥发性物质，上述变化与橡胶品种和胶料组分、温度、机械作用和周围介质有关。从配方设计的角度考虑，要提高橡胶制品的耐热性，主要通过如下三种途径：第一是选择对热和热氧稳定性好，化学结构具有高耐热性的橡胶；第二是在选用橡胶品种的基础上，选择耐热的硫化体系来改善硫化胶的耐热性；第三是发展优良的稳定剂系统，以提高橡胶制品对热和氧的防护能力。

② 橡胶的选择

耐热聚合物共同的性质是它们具有不易起反应的化学键结构和主链具有较高的键能。通常键能越高，其耐热越好。橡胶制品的耐热性主要取决于橡胶的分子结构。在耐热橡胶配方中，一般选用高温下不易软化、热稳定性和化学稳定性高的品种。高温下变软的程度取决于大分子的极性和刚性，提高橡胶极性有助于提高耐热性。橡胶的热稳定性取决于化学键的性质，减少橡胶中弱键的数量、提高其键能有助于提高耐热性能。具有较高化学稳定性的橡胶在结构上应避免不饱和结构和支链结构。常见橡胶的使用温度范围如下表。

表3-7 橡胶对应使用高温范围

使用温度范围℃

适用的橡胶

＜70

各种橡胶

70～100

天然橡胶、丁苯橡胶

100～130

氯丁橡胶、丁腈橡胶、氯醇橡胶

130～150

丁基橡胶、乙丙橡胶、氯磺化聚乙烯

150～180

丙烯酸酯橡胶、氢化丁腈橡胶

180～200

乙烯基硅橡胶、氟橡胶

200~250

二甲基硅橡胶、氟橡胶

＞250

全氟醚橡胶、硼硅橡胶 

以NBR为例：丁腈橡胶是丁二烯和丙烯腈聚合而成，对耐热性影响最大的是丙烯腈含量，丙烯腈含量越高，极性越高，丁二烯越少，耐热性越好，同时耐低温性能越差，耐油性越好，强度越高，加工性能下降。

③ 硫化体系的选择

在设计配方时硫化体系的选择很重要，不同的硫化体系形成不同的交联键，从而造成不同的硫化胶网络类型。不同的硫化体系可以形成-C-C-、-C-S-C-、-C-S-S-C-、-C-Sx-C-和多硫键+离子键。各种交联键的键能和吸氧速率不同，键能愈大则硫化胶的耐热性愈好。

在常用的硫化体系中，过氧化物硫化体系的耐热性最好。过氧化物在不同类型的橡胶中，脱氢反应中所需要的能量也不同。即使过氧化物自由基所赋予的能量相同，但交联密度也会有所不同。一般来说，硅橡胶、乙丙橡胶、氯磺化聚乙烯橡胶、乙烯-醋酸乙烯酯共聚物（EVA）、氯化聚乙烯和聚氨酯橡胶都可以用过氧化物充分硫化。过氧化物也可以使丁腈橡胶达到满意的硫化，但过氧化物硫化天然橡胶、丁苯橡胶和顺丁橡胶时则有问题；而丁基橡胶非但不能用过氧化物硫化，反而会被过氧化物分解。

不同橡胶耐热硫化体系的配合有不同的特点。NBR在使用过氧化物硫化是形成的交联键以-C-C-为主，耐热性好，但由于使用过氧化物硫化的NBR加工性能较差，一般不使用过氧化物硫化丁腈橡胶，可以选择硫载体硫化丁腈橡胶，这样硫化胶中以-C-S-C-为主，耐热性较好。镉镁硫化体系能够赋予丁腈橡胶超过过氧化物硫化体系的耐热性，但镉及其化合物目前已经被禁用，目前已经不再使用。

④ 补强填充剂的选择

一般无机填料比炭黑有更好的耐热性，在无机填料中对耐热配合比较适用的有白炭黑、活性氧化锌、氧化镁、氧化铝和硅酸盐。不同类型的填料对过氧化物硫化的耐热橡胶有一定的影响。如果填料在橡胶脱氢之前产生出质子，会使过氧化物自由基饱和，从而妨碍硫化。同样由于脱氢产生的橡胶自由基被填料产生的质子饱和时，也会妨碍硫化反应。碱性填料对含有酸性基团的过氧化物影响较大，也会使过氧化物分解，反之亦然。

在丁腈橡胶中，炭黑粒径越小，硫化胶的耐热性越低；白炭黑则可以提高其耐热性；氧化镁、氧化铝对提高丁腈橡胶耐热性效果不大。要根据硫化体系选择选择酸碱度合适的补强填充剂，否则会影响硫化。

⑤ 防老剂的选择

在橡胶中加入抗氧剂，可以延迟热氧化的过程，为防止橡胶在贮存过程中发生氧化，许多橡胶在合成过程中加有少量的抗氧剂。但对高温下长期使用的耐热橡胶而言是远远不够的，因此在耐热橡胶配方中还要添加一定数量的防老剂，增加防老剂的用量虽然对耐热性有一定的帮助，但易于引起喷霜影响制品外观乃至性能。在选择防老剂时应选择挥发性小的防老剂或分子量大的抗氧剂，最好使用能与橡胶进行化学结合的聚合型或反应型防老剂。

在丁腈橡胶中常用的耐热型防老剂有RD、MB、4010NA、BLE等。

⑥ 增塑剂的选择

一般增塑剂的分子量较低，在高温下容易挥发或者迁移渗出，导致硫化胶硬度增加、伸长率降低。所以耐热橡胶配方中应尽量少用增塑剂且应选用高温下热稳定性好，不易挥发的品种。

耐热的丁腈橡胶最好使用古马隆树脂、聚酯和液态丁腈橡胶作为增塑剂。

⑦ 示例

表3-8中配方选用了JSRN241生胶，这种生胶丙烯腈含量29%，属于中腈含量型丁腈橡胶，适合制造需要具有耐寒性、高弹性的耐油制品。

氧化锌和硬脂酸组成了活化体系，氧化锌在硬脂酸作用下形成锌皂，提高了在橡胶胶料的溶解度，并与促进剂形成了一种络合物，使促进剂更加活泼，催化活化硫黄，形成一种很强的硫化剂；同时，氧化锌和硬脂酸可形成一种可溶性的锌盐，它与含硫的橡胶促进剂侧挂基团的螯合，使弱键处于稳定状态，改变了硫黄键的裂解位置，结果使橡胶硫化生成了较短的交联键，并增加了新的交联键，提高了交联密度；另外，氧化锌对硫化胶有良好的热稳定性作用。在硫化或产品使用过程中，多硫键断裂，产生的硫化氢会加速橡胶的裂解，但氧化锌的存在与硫氢基团发生反应，形成新的交联键，使断裂的橡胶大分子重新键合，形成稳定的硫化网络，提高了硫化胶的耐热性。

配方2中未使用硬脂酸是由于配方2采用过氧化二异丙苯硫化，而酸类物质的存在会影响DCP的硫化。

表3-8 配方示例



物资名

配方1

配方2

生胶

JSR N241

丁二烯、丙烯腈聚合物

100

100

活性剂

ZnO-80

氧化锌

5

10

SA

硬脂酸

1

/

防老剂

4010NA

N-异丙基-N′-苯基对苯二胺

2.5

/

RD

2，2，4-三甲基-1，2-二氢化喹啉聚合体

2.5

MB

2-巯基苯并咪唑

WE-H

高分子蜡

2

2

补强填充剂

N-770

炭黑

115

110

N-550

炭黑

软化增塑剂

DOS

癸二酸二辛酯

10

10

硫化促进剂

S-80

硫黄

0.5

0.2

TMTD

二硫化四甲基秋兰姆

3

/

CZ

N-环己基-2-苯并噻唑次磺酰胺

/

DCP

过氧化二异丙苯

/

1.6

防老剂均选用了丁腈橡胶常用的防老剂类型，RD与4010NA的并用可以产生协同效应，对硫化胶的老化起到更好的防护效果，防老剂MB在丁腈橡胶中溶解度较低，用量不宜过多。另，4010NA也会妨碍DCP的硫化，故配方2中未曾加入4010NA。WE-H高分子蜡是一种物理防护剂，加入一定量可以防止混炼胶在贮存过程中粘垜，使得硫化胶产生一定的蜡膜，从而对臭氧有一定的防护效果。

DOS是丁腈橡胶常用的软化剂，具有较好的耐寒性，加入后混炼胶加工操作性提高。

配方1选用低硫高促硫化体系，交联键以单硫键和双硫键为主，其中TMTD是一种硫载体，可以单独或配合其他硫载体对丁腈橡胶进行硫化。配方2选用了过氧化物硫化体系，辅以部分硫黄以加深交联程度，使得硫化橡胶具有更令人满意的力学性能。

两个配方的物理化学性能如表3-9。  

表3-9  示例配方物性

试验项目

配方1

配方2

常态

邵尔A硬度，度

78

76

拉伸强度，MPa

15.5

18.2

扯断伸长率，%

297

297

压缩永久变形 120℃×22h×25%压缩，%

11

13.6

热空气老化

120℃×70h

硬度变化，度

+12

+8

拉伸强度变化，%

+7.7

+3.8

扯断伸长率变化，%

-41.4

-24.9

耐No.1油

120℃×70h

硬度变化，度

+3

+5

拉伸强度变化，%

+11.6

+13.7

扯断伸长率变化，%

-15.8

-18.2

体积变化，%

-3.2

-4.1

耐IRM903油

120℃×70h

硬度变化，度

-7

-9

拉伸强度变化，%

+11.6

+5.5

扯断伸长率变化，%

-1.4

-15.3

体积变化，%

+11.2

+11.9



3.2 常见橡胶及TPE

3.2.1 NR

天然橡胶（NR）是从植物（如橡胶树，橡胶草等含胶植物）中采集的一种高弹性物质，经一定的处理和加工，包括去杂质，净化，凝固，水洗，压片等工艺加工制成。

天然橡胶98% 以上的是顺式-1，4-聚异戊二烯构成的线性（链状）高分子化合物，其重复结构单元为C5H8，故天然橡胶的分子通式一般用-（C5H8）n-表示，其分子的化学结构是为：



天然橡胶的主要性能如下：

① 耐高/低温性能

天然橡胶生胶的玻璃化温度为-72℃，胶流温度130℃，开始分解温度200℃，激烈分解温度270℃。当天然橡胶硫化后，其Tg上升，也再不会发生粘流。

② 天然橡胶的弹性 

其生胶及交联密度不太高的硫化胶的弹性是高的。例如在0-100℃范围内，回弹性在50-85℃之间，其弹性模量仅为钢的1/3000，伸长率可达1000%，拉伸到350%后，缩回永久变形仅为15%，天然橡胶的弹性较高，在通用橡胶中仅次于顺丁橡胶。

③ 天然橡胶的强度 

在弹性材料中，天然橡胶的生胶、混炼胶、硫化胶的强度都比较高。未硫化橡胶的拉伸强度称为格林强度，天然橡胶的格林强度可达1.4～2.5Mpa，适当的格林强度对于橡胶加工成型是必要的。天然橡胶撕裂强度也较高，可达98kN/m，其耐磨性也较好。天然橡胶机械强度高的原因在于它是自补强橡胶，当拉伸时会使大分子链沿应力方向取向形成结晶。    ④ 天然橡胶的电性能 

天然橡胶是非极性物质，是一种较好的绝缘材料。当天然橡胶硫化后，因引入极性因素，如硫黄、促进剂等，从而使绝缘性能下降。

⑤天然橡胶的耐介质性能 

天然橡胶是一种非极性物质，它溶于非极性溶剂和非极性油中。天然橡胶不耐环己烷、汽油、苯等介质，未硫化胶能在上述介质中溶解，硫化橡胶则溶胀。

⑥ 撕裂性能

天然橡胶具有极好的撕裂强度，可达98kN/m， 

⑦ 耐疲劳

⑧ 耐磨性能

总之，天然橡胶具有优异的综合性能（如：高弹性、高强度、高伸长率，耐磨、耐撕裂、耐冲击、耐油、耐酸碱、耐腐蚀以及绝缘性、密封性、柔韧性、粘合性优良等），为其它物资所不可替代。 

天然橡胶因其具有很强的弹性和良好的绝缘性、可塑性、隔水隔气、抗拉和耐磨等特点，广泛地应用在汽车上，如汽车轮胎，悬置系统，制动系统，各种缓冲块，软垫，衬套等等。 其中在汽车轮胎，悬置系统最为常见。

3.2.2 NBR

丁腈橡胶自1937年实现工业化生产，以其优异的耐油性著称。在现有的橡胶中，其耐油性仅次于聚硫橡胶、聚丙烯酸酯橡胶和氟橡胶。其结构式如下：



丁腈橡胶的性能如下： 

① 一般性能

丁腈橡胶的耐热性比天然橡胶、丁苯橡胶和顺丁橡胶高，长时间使用温度为100℃，在125℃下会迅速老化进而失去使用价值。耐臭氧性比氯丁橡胶差，比天然橡胶好。需要补强后才具有适用的力学性能和良好的耐磨性。气密性较好，当丙烯腈含量在39%时与丁基橡胶相当。

② 耐油性

丁腈橡胶因含有丙烯腈而具有极性，因此对非极性和弱极性油类和溶剂（汽油、脂肪族油、植物油、脂肪酸等）有优秀的抗耐性，但耐极性油和极性溶剂（芳香族溶剂、卤代烃、酮、乙醇等）的能力差。另外，丁腈橡胶丙烯腈含量增大耐油性提高，在耐油性要求高的场合应选用丙烯腈含量高的丁腈橡胶。

NBR因其耐油性好，物理机械性能优异，被广泛用于制造各种耐油制品，如O形圈、软管内胶、垫圈以及燃料箱衬胶、油罐衬里。

3.2.3 CR

氯丁橡胶（CR，Neoprene，Chloroprene Rubber），是由氯丁二烯作为单体、乳液聚合而成的聚合体。其结构分为硫调型和非硫调型。

非硫调型 ：

硫调型 ：    X=2～6  n=80～100           

硫调型氯丁橡胶也称为通用型或G型。由于它在合成时用硫磺或秋兰姆做调节剂，所以分子链中有多硫键。非硫调型，也称W型，制造时用硫醇做调节剂，分子链中不含硫磺。

根据制法及用途，氯丁橡胶可以分为



氯丁橡胶

通用型

专用型

氯丁乳胶

硫调型

非硫调型

粘结型

特殊用途型

通用乳胶

特殊乳胶

氯丁橡胶虽然属于不饱和碳链橡胶，大分子链上每4个碳原子便具有一个双键。但实际上它u具备正常不饱和聚合物的特点，好像介于饱和与不饱和聚合物之间。由于极性及较高的结晶性，又使得它具备良好的力学性能和极性橡胶的特点。

① 较高的力学性能

氯丁橡胶是自补强性较好的橡胶。再加上它是极性的。分子间作用力比天然橡胶大，拉伸时它的分子不易滑脱，不易断链，所以具有较大的与天然橡胶相当的拉伸强度在试验室对比中它的耐磨性不如天然橡胶，但长期使用中氯丁橡胶的耐磨性往往优于天然橡胶，因为长时间使用中还包括老化因素，氯丁橡胶比天然橡胶耐老化。

② 较好的耐疲劳性能

疲劳性能是一项复合性指标，它与多种因素有关。在许多场合下他的耐疲劳性能优于天然橡胶。

③ 较好的弹性

硫化的氯丁橡胶的弹性略低于天然橡胶，特别是在15摄氏度一下，弹性随温度下降较快，主要是因为结晶造成的。

④ 较差的低温性能

它最低使用温度为-30摄氏度。在油中的耐低温性仅优于ACM，CPE，高丙烯腈含量的NBR和FKM，这是因为它在低温下易结晶，另一方面是极性造成的

⑤ 绝缘性

由于是极性橡胶，氯丁橡胶绝缘性较差。

⑥ 气密性

氯丁橡胶的气密性比一般合成橡胶高，比天然橡胶高5-6倍。

⑦ 阻燃性

氯丁橡胶等含卤素的聚合物都有不自燃的特点。当接触火燃时刻燃烧，但离火便自熄。氯丁橡胶的氧指数为38-41。

⑧ 耐热性能

氯丁橡胶耐热性能优于天然橡胶，但比三元乙丙橡胶差。一般可长期在100摄氏度使用，专门的配方可以达到120摄氏度左右。

CR主要应用有软管内胶、防尘套/罩、耐油橡胶、雨刮胶片、减震块/橡胶衬套等。

3.2.4 EPDM

乙丙橡胶是以乙烯和丙烯为基础单体合成的弹性体共聚物。乙丙橡胶按分子链中单体单元组成不同分为二元乙丙橡胶和三元乙丙橡胶。前者为乙烯和丙烯两种组分的共聚物，后者是乙烯、丙烯和少量第三单体（非共轭二烯烃）的共聚物。主要按照乙丙橡胶中所含单体分类。见下图。



乙丙橡胶

三元乙丙橡胶

二元乙丙橡胶

E型（亚乙基降冰片烯）

D型（双环戊二烯）

H型（1，4-己二烯）

图3-2 EPDM分类

乙丙橡胶基本上是一种饱和橡胶，主链是由化学稳定的饱和烃组成，只要在侧链中还有不饱和双键，分子内无极性取代基，分子间内聚能低，分子链在宽的温度范围内保持柔顺性，因而具有独特的性能。

① 耐老化性

乙丙橡胶具有极高的化学稳定性，在通用橡胶中，其耐老化性能是最好的。

乙丙橡胶具有突出的耐臭氧性能，不但大大优于天然橡胶、丁苯橡胶、氯丁橡胶等通用橡胶，而且也优于一般被认为耐老化性能很好的丁基橡胶。 

乙丙橡胶耐侯性好，能长期在阳光、潮湿、寒冷的自然环境中使用。

② 电绝缘性

乙丙橡胶具有非常好的电绝缘性能和耐电晕性，其电性能接近于或优于丁基橡胶、氯磺化聚乙烯、聚乙烯和交联聚乙烯。乙丙橡胶的体积电阻和丁基橡胶相当。击穿电压和介电常数也较高、特别适用于制造电气绝缘制品。优于乙丙橡胶吸水性小，浸水后电气性能变化也很小。 

③ 冲击弹性和低温性能

乙丙橡胶具有较高的弹性，在通用橡胶中其弹性仅次于天然橡胶和顺丁橡胶。优于乙丙橡胶与塑料相容性较好，可作为改善塑料耐冲击性能的优良改性剂。

④ 低密度和高填充性

乙丙橡胶的密度是所有橡胶中最低的，约为860～870kg/m3，即同体积的乙丙橡胶制品的重量比其他橡胶制品的重量轻，加之乙丙橡胶可以大量填充油和填充剂，因而可以降低乙丙橡胶制品的成本，弥补了乙丙橡胶生胶价格比一般通用橡胶稍高的不足。

⑤ 耐热水和耐水蒸汽性

乙丙橡胶具有较好的耐蒸汽性能，甚至优于其耐热性。其耐高压蒸汽性能优于丁基橡胶和一般橡胶。

⑥ 耐溶剂性

由于乙丙橡胶缺乏极性，不饱和度低，因此对各种极性溶剂如醇、酸、强碱、氧化剂、洗涤剂、动植物油、酮和某些酯类均有较大的抗耐性，长时间接触后性能变化不大。

乙丙橡胶具有以上主要优良性能外，优于结构本身的特点，又导致乙丙橡胶存在以下固有缺点：硫化速度慢；自粘性与互粘性差；耐燃性差；耐透气性差；耐油性和烃类溶剂性差。    

从实际应用情况分析，乙丙橡胶在非轮胎方面得到了广泛的应用。

乙丙橡胶在汽车制造行业中应用量最大，主要应用于汽车密封条、散热器软管、火花塞护套、空调软管、胶垫、胶管、多楔带、皮碗、皮膜等。目前汽车门窗密封条主要是采用EPDM材料，主要利用EPDM的弹性、耐臭氧、耐候性等特性。

3.2.5 FKM

氟橡胶（FKM）是分子内含有氟元素的橡胶的总称，按其单体结构不同有许多品种。二十世纪50年代中期以偏氟乙烯为单位之一合成的副橡胶，其最早的商品名是“Viton”，该商品名也作为副橡胶的代名词。

氟橡胶（FKM，Fluorocarbon rubber），是含氟单体共聚而成的有机弹性体。有的书把氟橡胶写成FPM。



目前主要氟橡胶品种有偏氟乙烯类橡胶、全氟乙烯橡胶、四氟乙烯-丙烯类氟橡胶和四氟乙烯-全氟乙烯基醚类氟橡胶等。

FKM化学稳定性佳、耐高温性优异、耐老化性能好、真空性能极佳、机械性能优良、 电性能较好、透气性小、低温性能不好、耐辐射性能较差。

由于以上特性，氟橡胶广泛应用在汽车行业。如耐高温的发动机密封；耐燃油的软管；耐生物燃油的软管等等。

3.2.6 Q

硅橡胶的分子主链由硅原子和氧原子交替组成（－Si－O－Si－），这种硅氧键的键能大于碳碳键，因而具有很高的热稳定性和耐寒性，所有的橡胶中，它具有最宽广的工作温度范围（-100～350℃）。

硅橡胶的结构如下 

    硅橡胶的一般结构式为：。式中，R，R′，R″均为有机集团，如甲基、乙烯基、苯基、三氟丙基等；m，n为聚合度。按硫化机理分为三大类：有机过氧化物引发自由基交联型（热硫化型）、缩聚反应型（室温硫化型）和加成反应型。由于加成反应型硅橡胶通常也在室温（中温）下硫化，所以一般也将其归入室温硫化型硅橡胶。



图3-3 硅橡胶分类

不同有机取代基的硅橡胶的性能各有差异，但都具有二甲基硅橡胶的基本性能特点。

① 物理机械性能对温度的依赖性小  

② 耐热稳定性

由于Si-O健的键能（427.4 kJ/mol）高于C-C健的键能(262.7 kJ/mol)，所以硅橡胶的热解稳定性高于有机橡胶。硅橡胶的热氧化稳定性与联接到Si上的有机基团有关。不同基团的稳定性顺序为：苯基＞甲基＞乙基＞丙基＞乙烯基。硅橡胶本身的组成和结构，胶料中的有害杂质、填料及硫化剂的种类，以及交联度等因素都对其耐热性有影响。

③ 低温性能

二甲基硅橡胶的玻璃化温度为-123±5℃，远远低于一般有机橡胶。一般二甲基硅橡胶和甲基乙烯基硅橡胶的下限使用温度是-60℃，而低苯基硅橡胶则可达-100℃左右。

④ 力学性能

未加补强剂的硅橡胶的物理机械性能很低。细粒子气相法白炭黑对硅橡胶具有极高的补强作用，可使硅橡胶制品的拉伸强度达到9.8MPa以上，但撕裂强度较低。硅橡胶的耐压缩永久变形性能在使用温度范围内都是很好的。

⑤ 电性能

硅橡胶的主链具有类似于石英的Si-O结构。在柔性绝缘材料中，硅橡胶的电绝缘性优异。

⑥ 生理惰性

硅橡胶无毒，与人体组织不粘连，不会引起炎症，且抗凝血和抗血栓性能优异，一般硅橡胶长期植入人体也不会引起癌变。

⑦ 气体透过性

硅橡胶是气体透过性最大的弹性体。硅橡胶的这一特性，使其在气体分离膜、膜式人工肺等应用领域具有巨大的潜力。硅橡胶的高透气性也为硅橡胶的室温硫化提供了可能。

⑧ 其他性能

硅橡胶的耐臭氧和耐天候性均由于其他弹性体。在阳光强烈地带，硅橡胶经20年野外暴露后，物理机械性能没有明显变化。 

硅橡胶在汽车上应用较少。主要是耐高温高热的场合下使用，如排气管吊耳，发动机密封，耐低温的密封等。

3.2.7 CSM

氯磺化聚乙烯(CSM，Hypalon，Chloro-sulphonated  polyethylene  rubber)，是用氯和二氧化硫处理聚乙烯后再经过硫化制成的橡胶，Cl 含量为 25-43wt%,	最常见为 37wt%；S: 1-1.4wt%



CSM属于乙烯为单体的橡胶弹性体材料。目前乙烯为单体的弹性体主要分为氯磺化聚乙烯（CSM）和氯化聚乙稀（CM）。

其中CM是氯化聚乙烯是聚乙烯与氯气通过取代反应而制得的一种改性聚合物，其结构为：



CSM的性能如下： 

取代基-Cl的引入使聚乙烯的结晶性被破坏而获得高弹性，氯磺酰基（-SO2Cl）的存在又提高了其硫化反应的活性，因而它具有两大特性：一是比天然橡胶、丁苯橡胶等通用橡胶具有较大的热塑性，不必塑炼即可用于生产；二是因极性和饱和性而具有许多优良性能，如：

耐候性、天候、耐热等老化性能优异。制品不需要添加任何抗臭氧剂，便可在10-4的臭氧环境中经1000h以上无龟裂；耐热可达150℃。但这时应该添加适当的抗氧剂，其品种应工作温度不同而异。当添加适当的紫外线屏蔽剂如炭黑、二氧化钛等时，可在大气中曝晒三年以上。

物理机械性能良好，无炭黑硫化胶的拉伸强度可达17.7MPa；耐磨性能与丁苯橡胶相近。

耐化学腐蚀性能良好，耐燃性仅次于氯丁橡胶，耐油性仅次于氯丁橡胶和丁腈橡胶。

工艺加工性能好，热塑性比比天然橡胶、丁苯橡胶及其他橡胶都大，不需要塑炼，可与各种通用橡胶并用而气到改善其老化性能的作用。

但耐低温弹性较差，压缩永久变形较大，自粘合互粘性差，加入酯类增塑剂虽能提高耐寒性，却会降低拉伸强度和伸长率，这不利于橡胶制品。

CM性能为：

① 因为是饱和切含有氯原子的聚合物，因此有优良的耐热性耐臭氧性和耐侯性；

② 与各种极性和非极性聚合物有良好的相溶性；

③ 因含有极性氯原有良好的耐油性，耐燃性和着色稳定性；

④ 保持了聚乙烯的化学稳定性和电导性；

⑤ 胶料的压出性能好；

⑥ 不能用硫磺硫化体系硫化交联，而用硫脲，过氧化物体系。

由于CSM耐高温、低温、油、化学药品、火焰的作用且具有高稳定性，可用于空调系统、输液系统、排气系统。燃料管路和真空调节系统上的胶管和高性能要求的部件如橡皮套等，也可用于火花塞帽、点火线、密封条等。

3.2.8 ACM/AEM

丙烯酸酯橡胶主链由饱和烃组成，且有羧基，比主链上带有双键的二烯烃橡胶稳定，特别是耐热氧老化性能好，比丁腈橡胶使用温度可高出30～60℃，最高使用温度为180℃，断续或短时间使用可达200℃左右，在150℃热空气中老化数年无明显变化。

丙烯酸酯橡胶的典型结构如下：



CN

COOC4H9

y

x

CH2—C H

CH2—C H

ACM



z

COOCH3

y

x

CH2—CH2

CH2—C H

COOH

R

AEM

丙烯酸酯橡胶分子的主链呈饱和性，其分子结构中带有极性侧基，致使它具有优异的耐老化性能和耐油性能，但耐寒性、耐水性和耐某些溶剂的性能较差。因它的分子结构中含有羧基而且是饱和的结构，为此它比主链带有双键的二烯类橡胶，如：丁腈橡胶、丁苯橡胶、氯丁橡胶、顺丁橡胶、天然橡胶等稳定，尤其是耐热氧老化性能甚佳。

① 耐热性

丙烯酸酯橡胶耐热性比丁腈橡胶好，连续使用温度一般在150℃~170℃，断续使用温度可达200~210℃，由于交联单体类型和配合不同，其耐热性多少有些差异，一般快速硫化型（卤化物型）要比二次硫化型（环氧化型）的耐热性差；标准规格要比耐寒规格的耐久性好。

② 耐油性

丙烯酸酯橡胶在一般汽车和机械中所使用的油类中，都显示出优良的耐久性。例如在标准1#油、2#油、3#油中，150℃×70h浸泡后其物性变化都很小。同时在发动机油（Engine Oil）、齿轮油（Gear Oil）、压力变矩器油（Totque Converter Oil）、操作油（Handle Oil）、锭子油（Spindlc Oil）、透平油（Turbinc Oil）、机械油（Machine Oil）中，均有良好的抗耐性。它的缺点是耐芳烃性能较差，也不耐磷酸酯型液压油，因为分子结构中的酯基能水解，在水中的膨胀较大，耐热蒸汽性能较差。在醇、酮、酯和极性较强的溶剂中膨胀显著。在酸碱中不稳定。在刹车油（Break Oil）等水性油、汽油、芳香烃及一般有机溶剂（脂肪族除外）中不能使用。在150℃以下的高温热油中，丙烯酸酯橡胶有近似氟橡胶的耐油性，在更高温度的热油中，例如在180℃的热油中，其耐油性也仅次于氟橡胶制品，它适宜做一般的耐高温热油的油封制品。

③ 耐臭氧、耐天候性

在此方面丙烯酸酯橡胶具有优秀的抗耐性，基本上可以和硅橡胶、氟橡胶媲美。

④ 耐低温性

丙烯酸酯橡胶的耐低温性能较差。因此开发耐寒性丙烯酸酯橡胶已经成为现实。但低温型生胶在玻璃化温度下降的同时，生胶强度也随之下降，生产成本也在提高。值得提出的是，虽然丙烯酸酯橡胶的脆性温度较高，但在汽车发动机内使用时，一般可以在低于它的脆性温度下正常工作。这是因为在汽车中装配的密封件与油接触后被油浸润，浸入胶中的油起软化剂作用，另外汽车一旦发动，密封件与旋转轴之间的接触面温度会因摩擦立即上升。

⑤ 其他性能

电绝缘性，耐透气性，抗撕裂性和耐磨性均在中等水平。 

丙烯酸酯橡胶制品目前主要应用于汽车工业。其主要制品有轴封（包括前后曲轴、操作手柄、小齿轮、速度器、传动轴接头、伺服盖等油封），变速箱中活塞密封、立式离合器及变速箱手动操纵杆密封，阀杆密封，O型圈，油盘密封垫，支重轮密封，轴承防尘罩，气动刹车滑行控制密封，电绝缘制品包括电点火电缆、火花塞套，散热管胶管等。

3.2.9 AU/EU

聚氨酯橡胶（AU/EU）是聚氨基甲酸酯橡胶的简称，是由含端烃基的聚酯（或聚醚）型多元醇与二异氰酸酯、扩链剂（交联剂）通过加成反应制得而得。

聚氨酯橡胶的分子链中含有结构：



聚氨酯橡胶按照加工形式可以分为三类：

浇注型：液体橡胶，利用端基扩链（交联作用）成型；

混炼型：一般固体橡胶加工方法。

热塑型：热塑性弹性体。

按照分子两种柔性链的结构又可以分为两类：

聚酯型（AU）：柔性链段为聚酯。

聚醚性（EU）：柔性链段为聚醚。

总体来说，聚氨酯橡胶材料有很高的机械强度，在橡胶材料中它具有最高的拉伸强度，一般可达28.0-42.0MPa，抗撕裂强度达63.0kN/m；伸长率最高可达1000%；硬度范围宽，邵A 10-95度。

在橡胶材料中耐磨性最好，比天然橡胶好9倍；

耐水性及耐热性能较差，长时间与水接触易分解，使用温度一般不超过100摄氏度。

具有极好的粘合性，在胶粘剂领域或防范应用；

气密性与丁基橡胶相当；

低温性能较好，AU可以在-40摄氏度下使用，EU可以在-70摄氏度下使用；

耐油性较好；具有较好的生物医学性能，可植入人体。 

聚氨酯橡胶由于有较好的耐磨性能，所以经常使用在各种橡胶衬套，耐磨软垫上，耐磨套管上。

另外，聚氨酯具有极好的力学性能和减震性能，可用于汽车底盘缓冲块，衰减汽车震动。

聚氨酯橡胶在汽车上使用较少，主要是用于一些耐磨的衬套，衬管等运动摩擦件。

3.2.10 CO/ECO

氯醚橡胶是于1965年由美国Goodrich公司首先实现工业化生产。又称环氧氯丙烷弹性体，该聚合物是以环氧氯丙烷为中心的环状醚的开环聚合物, 是主链含有醚键而侧链含有氯甲基的聚醚橡胶，过去习惯上又称为氯醇橡胶。

氯醚橡胶的结构：

氯醚橡胶根据聚合方式的不同，分为均聚物和共聚物两种，即CHR与CHC（我国分别命名为CO与ECO）。氯醚橡胶经长期热老化后，会降解而变软，为抑制此现象，可在侧基上导入含有双键的烯丙基缩水甘油醚，从而制成不饱和聚合物GCO与GECO。

氯醚橡胶主要性能如下： 

① 耐热性

氯醚橡胶的耐热老化性能受聚合物组成和硫化体系的影响较大。改进了耐寒性的共聚型氯醚橡胶，其耐热性比均聚型稍有降低（最高使用温度约低10～20℃）。氯醚橡胶的耐热性介于丙烯酸酯橡胶与中高丙烯腈含量丁腈橡胶之间，优于氯丁橡胶或丁腈橡胶与聚氯乙烯的共混料，和氯磺化聚乙烯具有大致相当的耐热水平。 

② 耐油性和耐寒性

耐油性好的橡胶一般耐寒性较低，因此在此将耐油性与耐寒性一起进行综合评定。均聚型氯醚橡胶虽然具有聚醚主链，但由于侧链的氯甲基耐油性、耐寒性差，因此其耐油性、耐寒性的平衡和丁腈橡胶相当。共聚型氯醚橡胶由于氯甲基较少，所以其耐油性、耐寒性的平衡优于二烯烃橡胶。随环氧乙烷共聚比例的加大，耐油性基本不变而耐寒性进一步提高。

③ 耐臭氧性

臭氧与有机物质反应，以和碳碳双键的反应速度最快，和硫、氮、氧的反应速度次之，和烷基等的反应速度最慢。因此，主链含有双键的聚合物，受空气中微量臭氧的作用，将迅速产生臭氧龟裂；主链为醚或硫醚的聚合物，基本上不产生臭氧龟裂，而具有饱和碳碳键的聚合物，则完全不发生臭氧龟裂。故，共聚型氯醚橡胶的耐臭氧性优于二烯烃橡胶，比烯烃类橡胶差。

④ 耐透气性

均聚氯醚橡胶的耐透气性优异，和典型的耐透气性橡胶，丁基橡胶相比，其气密性是丁基橡胶的3倍，气体透过率是丁基橡胶的1/3.利用此特性，可将其用作无内胎轮胎的气密层和各种气体胶管。另外，氯醚橡胶的汽油透过性也比丁腈橡胶小。共聚氯醚橡胶的耐透气性和丁腈橡胶相当。

⑤ 耐燃性

均聚氯醚橡胶因含有氯而具有难燃性，但因同时含有氧，耐燃性又受到一定损害。当需要良好的耐燃性时，需要添加氧化锑等耐燃助剂。总体来说，氯醚橡胶的耐燃性优于丁腈橡胶而低于氯丁橡胶。

⑥ 压缩永久变形

氯醚橡胶在通常的硫化时间内，往往硫化反应未完全结束，因此在100℃下的压缩永久变形还受进一步硫化反应的影响。

氯醚橡胶曾经是耐氟里昂致冷剂的制品（胶管密封件）的主要材料，由于有关禁用破大气臭氧层的环保法规，氟里昂已被禁用，氯醚橡胶现已失去此市场。 

目前氯醚橡胶主要用于汽车配件：

燃油软管（包括油路软管、加油软管、泄油软管、燃油蒸汽软管等）、与燃油和含油蒸汽接触的空气软管（例如发射控制软管）、吸气软管（通风管）、空气制动软管、膜片、密封件、以及其他工业橡胶制品。（例如液化天然气软管、煤气表薄膜、耐油减振件和导电橡胶等）。其中汽车燃油系统软管是最重要的用途。

3.2.11 TPS

TPS（苯乙烯类热塑性弹性体）是热塑性弹性体中的一种，可以说TPS是热塑性弹性体TPE的鼻祖，其硬端由苯乙烯类组成，软端由聚丁二烯等组成的弹性体，是目前世界上产量最大、发展最快的一种热塑性弹性体。TPS最初产品是称作为SBS的聚苯乙烯-聚丁二烯-聚苯乙烯嵌段共聚物，它是各类TPE中常温下表观性状最接近于橡胶的TPE。

TPS价格便宜，具有良好拉伸强度和弹性、耐摩擦和疲劳性能优异。常用品种中TPS-EBS，TPS-SIS属于不饱和的不饱和TPS，其最大的缺点是耐热性能不够好，使用温度一般不能超过80℃。同时，其强伸性、耐候性、耐油性、耐磨性等也都无法同橡胶相比。因此，这类TPS很少在汽车上应用。

 为了改善TPS-EBS耐热耐候等性能，可以做各种改进，先后出现了TPS-SBS和TPS-SIS经饱和加氢制成的TPS-SEBS和TPS-SEPS。TPS-SEBS是一种多用途的新型热塑性弹性体。在实际应用中的性能远远高于普通的线型和星型TPS-SBS，使用温度可达130℃。尤其是优异的耐臭氧、耐氧化、耐紫外线和户外的耐候性能，在非动态用途方面可与乙丙橡胶媲美。由于TPS-SEBS的优异性能，TPS-SEBS不仅可以替代TPS-SBS应用，还是工程塑料类如聚酰胺（PA）、聚碳酸酯（PC）合金的增容剂，TPS-SBS或TPS-SEBS与聚丙烯（PP）熔融共聚形成互穿网络化合物（IPN），TPS-SBS或TPS-SEBS为基材与其他工程塑料形成IPN-TPS，大大提高了工程塑料的耐寒和耐热性能。此外国外还开发了环氧树脂用的高透明性TPS和医疗卫生用的无毒TPS新品种。

3.2.12 TPV

热塑性弹性体，又称热塑性橡胶，是新型弹性体，它经历了四个发展阶段（1985～1967，1968～1977，1989～今），取得了长期发展，涌现出许多工业化产品，成为与传统硫化橡胶强有力的竞争对手。

聚烯烃类热塑性弹性体主要是由合成橡胶和聚烯烃两组分构成，橡胶组分通常为二元乙丙橡胶 (EPM)、三元乙丙橡胶(EPDM)或丁腈橡胶（NBR），塑料组分通常为PP、PE、EVA等，目前以EPDM/PP为主。

⑴ 聚烯烃类热塑性弹性体的性能

聚烯烃类热塑性弹性体在传统的硫化橡胶中它的对手是CR(以防尘罩为代表)和EPDM(以汽车密封条为代表)。与CR和EPDM相比，聚烯烃类热塑性弹性体的性能有以下主要特点。

① 压缩永久变形优于EPDM和CR；

② 耐油性优于EPDM；

③ 耐侯性能和耐臭氧性能优异。氙灯老化1000和2000h，强伸性能变化很小；

④ 耐热、耐寒，连续工作的最高温度135℃，最低温度-60℃，与EPDM相当，优于CR；

⑤ 电性能优良；

⑥ 屈挠性能优良，特别是抗屈挠割口增长性佳；

⑦ 无需硫化，边角料可以重复利用；

⑧ 可以热熔接；

⑨ 着色性好；

⑩ 新开发的闭孔发泡技术，可制造相对密度低至0.2的海绵制品。

⑵ 聚烯烃类热塑性弹性体的应用

聚烯烃类热塑性弹性体的最大应用领域为汽车配件制造行业。目前得到广泛应用的主要为EPDM/PP和NBR/PP两大类。随着汽车向高性能（高速、安全、舒适、节能、环保）、长寿命及轻量化发展，汽车部件特别是汽车密封系统、发动机系统等采用聚烯烃类热塑性弹性体取代传统的热固性硫化胶的呼声越来越高。聚烯烃类热塑性弹性体在汽车密封系统的应用有挡风玻璃密封条、侧边反射镜的密封、遮阳篷的密封材料等；在汽车发动机系统的应用包括空气通风管、软管、防护罩、防震座垫、轴套等。在其他汽车部件的应用有刹车部件(皮碗、皮圈)和消音部件等。

3.2.13 TPU

TPU（热塑性聚氨酯）是一类加热可以塑化、溶剂可以溶解的聚氨酯弹性体。 与混炼型和浇注型聚氨酯橡胶比较，化学结构上没有或很少有化学交联，其分子量基本上是线性的，然而却存在一定量的物理交联，因此，这类聚氨酯称为热塑性聚氨酯。 

TPU的硬度介于邵A60和邵D80之间，跨越了橡胶和塑料的硬度。随着硬度的增加，TPU的性能将发生如下变化：拉伸模量和撕裂强度增加，刚性和压缩应力（负荷能力）增加，伸长率降低，密度和动态生热增加，耐环境性能增加。

温度从室温降低至突变温度（-4～-12℃），硬度无明显变化；在突变温度下，TPU硬度突然增加变得很硬并失去弹性，这是由于软段结晶作用的结果。

相对于其他软质弹性体（PVC，PE）材料，TPU有极好得拉伸强度和伸长率，但这些与后硫化、吸湿、化学交联、TPU分子量及合成等都有较大的关系。

随着TPU硬段含量的增加，TPU的弹性模量和定伸应力增大。这是由于硬段含量增加，其体积分数增加，形成硬段相的球体和球晶增加，分散在软段基料上的硬段分散微区逐渐连通而接近连续相，从而提高了模量。

与PVC，NBR，CR，NR等相比，TPU有极佳的耐撕裂性能，无论是直角撕裂还是割口撕裂。

TPU的耐磨性能远优于橡胶和塑料，其耐磨性较橡胶高15-90倍，比尼龙高5-22倍，比PVC高40-62倍，比PE 高9-23倍，比PS高108-181倍，比ABS高91倍。

由于TPU优异的力学性能等，模量在10～5000MPa之间，跨越橡胶和塑料，因此他既有橡胶的柔性，又有塑料的刚性，这种特性决定了TPU广泛应用在汽车上。目前主要应用有轴衬、轴套类、护套类、垫圈，垫片类、联接件、制动件、汽车外部配件。

3.2.14 TPC

聚酯型热塑性弹性体(thermoplastic polyether ester elastomers)是一种线型嵌段共聚物，它是热塑性弹性体中引起普遍重视的新品种。这种材料除了具有硫化橡胶所特有的性能，特别是在室温和低温条件下的抗压及耐屈挠性优越外，兼有热塑性塑料的加工特性。 

⑴ 聚酯类热塑性弹性体的性能

① 力学性能

通过对软硬段比例的调节，聚酯类热塑性弹性体的硬度可以从邵氏D（32～80），其弹性和强度介于橡胶和塑料之间。与其它热塑性弹性体( TPE) 相比,在低应变条件下，聚酯类热塑性弹性体模量比相同硬度的其它热塑性弹性体高。当以模量为重要的设计条件时，用聚酯类热塑性弹性体可缩小制品的横截面积，减少材料用量。聚酯类热塑性弹性体具有极高的拉伸强度。

② 热性能

聚酯类热塑性弹性体具有优异的耐热性能，硬度越高，耐热性越好。聚酯类热塑性弹性体在120℃以上使用，其拉伸强度远远高于TPU。

③ 耐化学介质性

聚酯类热塑性弹性体具有极佳的耐油性，在室温下能耐大多数极性液体化学介质（如酸、碱、胺及二醇类化合物），但对卤代烃（氟里昂除外）及酚类的作用却无能为力，其耐化学品的能力随其硬度的提高而提高。聚酯类热塑性弹性体对大多数有机溶剂、燃料及气体的抗溶胀性能和抗渗透性能是好的，对燃油渗透性仅为氯丁胶、氯磺化聚乙烯、丁腈胶等耐油橡胶的1/ 3～1/ 300。

但聚酯类热塑性弹性体耐热水性较差，添加聚碳酰亚胺稳定剂可以明显改善其抗水解性能。

④ 耐候性与耐老化性

聚酯类热塑性弹性体在很多不同条件下，如在水雾、臭氧、室外大气老化等条件下，化学稳定性优良。象大多数TPE一样，在紫外光作用下会发生降解（310nm以下的紫外光是降解的一个主要因素），因此对于室外应用或制品受阳光照射的条件，配方中应添加紫外光防护助剂，其中包括炭黑和各种颜料或其它屏蔽材料。 

⑵ 聚酯类热塑性弹性体的应用

在汽车配件中主要用于CVJ防尘罩、球头防尘罩、悬臂护套、拉杆护套等各种防尘罩和护套、球头腕、空气软管（发动机进气风管）、安全气囊壳体、安全带部(配) 件、汽车前大灯、汽车门锁、卫星天线卡箍、门把手密封环、防震减磨板、消音齿轮、管塞、堵塞、窗玻璃减震座、减震底盘、底盘耐石击涂层等。下面简要介绍其中几种。

另外，聚酯类热塑性弹性体作为特种橡胶又是一个很好的高分子改性剂。聚酯类热塑性弹性体可提高POM、PBT、PET、PS等工程塑料的低温性能和冲击性能，改善PC的耐油和耐应力开裂，改进PVC的低温柔软性和耐寒性，降低PP的纺丝温度，改进染色性和手感。

3.3 橡胶及TPE性能

橡胶硫化胶的物性主要决定于配方设计，其次决定于工艺过程。其常用性能如硬度、拉伸强度、压缩性能、撕裂强度、回弹性，耐热性能，耐寒性能等在使用中相当重要。橡胶常用性能见表3-15。

3.3.1 拉伸强度

拉伸强度是表征制品能够抵抗拉伸破坏的极限能力，是评价橡胶质量最重要的依据之一。

⑴ 拉伸强度与橡胶结构的关系

① 分子间作用力的影响 

凡是影响分子间作用力大小的因素对拉伸强度均有影响。①主链上有极性取代基时，分子间次键力大大提高，拉伸强度高。如CR、CSM均有较高的强度。②主链上有芳基存在时，如主链上带有芳环的聚氨酯橡胶，因分子间的范德华力大大增加，主链刚性增加，因而拉伸强度大大增加。

② 分子量的影响 

随分子量增大、分子间的范德华力作用增大，链段不易滑移，因此拉伸强度一般均随分子量增加而增大。但当分子量增加到一定的程度时，拉伸强度趋于一极限值，说明分子量对强度的影响有一限值。

③ 微观结构对拉伸强度的影响 

增加BR中的1，4含量，拉伸强度也随之提高。聚合过程中产生的支链会使大分子排列不规整，使拉伸强度降低。聚合过程中产生的凝胶颗粒破坏了橡胶分子的规整性，使橡胶的拉伸强度降低。因此必须严格控制合成橡胶的凝胶含量。

④ 结晶与取向对拉伸强度的影响

一般随结晶度的增加，拉伸强度提高。由于结晶度的提高，晶体中分子链排列精密有序，空隙率低，分子间作用力增强，使链段运动较为困难。结晶性橡胶在拉伸条件下会产生应力诱导结晶，结晶形成后加强了分子之间的作用，并能阻止裂口的增长，使拉伸强度大大提高，即所谓自补强作用。如NR和CR就是属于纯胶强度较高有自补强作用的橡胶。当分子链取向后，橡胶会出现各向异性，一般随取向度的增加，平行方向的强度增加，垂直方向的强度下降。这主要是由于取向的结果使主价力和次价力分布不均匀，再平行方向上以主价力为主，在垂直方向上以次价力为主。另外在取向过程中能消除橡胶材料的某些缺陷（如孔穴等）或使集中应力顺力场方向取向。

⑵ 拉伸强度与硫化体系的关系

①交联密度的影响

随着交联密度的增加， 拉伸强度一般会增大并出现一个极大值，随后随交联密度的进一步增加，拉伸强度下降。

②交联键类型的影响

硫化胶的拉伸强度随交联键能增加而减少。多硫件具有较高的拉伸强度，因为弱碱在盈利状态下能起释放应力的作用，减轻应力集中的程度，是交联网能均匀的承受较大的应力。对于能产生拉伸结晶的NR，交联弱键的早期断裂，还有利于主链的定向结晶。这就使具有弱键的硫化胶网络体现出较高的拉伸强度。

在考虑调整硫化体系来提高拉伸强度时，可首先考虑适当提高硫磺用量，使硫化胶以多硫键为主，促进剂选用噻唑类（如M、DM）与胍类并用，促进剂总量可适当增加，这种做法在含胶率很高的配方中尤为有效。

③ 拉伸强度与填充体系的关系

补强剂是影响拉伸强度的重要因素之一，关于橡胶的补强机理有各种理论，如微观分相结构理论，体积效应理论等。填充剂对橡胶的补强作用，与填充剂的粒径、表面活性、结构性有关。大量的试验表明：粒径越小，表面活性越大，结构性越高，补强效果越好。

④ 拉伸强度与软化体系的关系

总的来说，软化剂的加入将损失拉伸强度，相比之下，高粘度的油类对拉伸强度有利。

⑤ 提高拉伸强度的其他方法

橡胶和某些树脂共混可以有效提高硫化胶的拉伸性能。

使用表面活性剂和偶联剂，对填料表面进行表面处理， 可以改善填料与大分子之间的界面作用，不仅有助于填料的分散，而且可以改善硫化胶的力学性能。

拉伸强度在多数场合下并非是关键的使用性能指标，他仅仅作为一种衡量胶料内在质量的标准，而为人们所重视。所以在配方设计中应会全面考虑使用条件，研究关键性指标，无须一味追求高拉伸强度指标。当然，一般拉伸强度高的配方，其他性能也会好些，但无疑要使成本有所提高。

3.3.2 撕裂强度

橡胶的撕裂强度是由于材料中的裂纹或裂口受力时迅速扩大开列而导致破坏的现象。橡胶的撕裂一般是沿着分子链数最少，即阻力最小的途径发展。因此，裂口的发展途径是选择内部结构较弱的路线进行的。通过结构中的某些弱点间隙形成不规则的撕裂路线，从而促进撕裂破坏。

① 不同橡胶的撕裂强度

常温下，NR和CR具有较高的撕裂强度。NR和CR橡胶具有较高的撕裂强度是因为产生诱导结晶后是应变能大大提高。但CR在高温下撕裂强度明显下降。丁基橡胶填充炭黑胶料后，由于内耗较大也是撕裂强度较高，特别是高温下的撕裂强度较大。

② 撕裂强度与硫化体系的关系

传统的硫化体系易产生多硫件，多硫件具有较高的撕裂强度。 随交联密度增加，撕裂强度会有所下降。

③ 撕裂强度与填充体系的关系

炭黑补强能明显提高撕裂强度。碳黑粒径也是影响撕裂强度的因素之一。碳黑粒径减小，撕裂强度增加。在粒径相同的情况下，能赋予硫化胶高伸长率的炭黑，亦能提高撕裂强度。

某些偶联剂改性的无机填料，如高分子改性剂改性的碳酸钙，氢氧化铝也能明显改善丁苯橡胶的撕裂性能。

适用各向同性的填料，如碳黑，白艳华，立德粉，氧化锌等，撕裂效果好，而各向异性的填料如陶土、碳酸镁等不会获得高的撕裂强度。

3.3.3 硬度与定伸应力

硫化橡胶的硬度和定伸应力都是抵抗外力不变形的能力。硬度与压缩形变有关，定伸应力与拉伸形变有关。

一般来讲，影响硬度和定伸应力的影响因素基本相同。凡是能增加交联密度、增加体系粘度、提高分子间作用力的结构等，均能提高硬度及定伸应力。

在高聚物理论研究中发现，炭黑提填充的硫化橡胶网络，主要由化学交联组，大分子物理缠结连接组，炭黑与高分子链间由于物理化学作用相互结合而产生的结合橡胶三部分组成。通过计算和分析表明，凡是有利于形成以上三种结构的因素，都将使硬度和定伸应力增加。
