Repository: Amyfxm0616/auto-parts-learning

# 汽车零部件材料学习平台

一个面向大学生的汽车零部件和材料学习Web应用。

## 功能特点

### 1. 零部件浏览
- 按系统分类（发动机、底盘、制动、车身、内饰）
- 详细的零部件信息展示
- 包含功能描述、工作条件、制造工艺
- 显示每个零部件使用的材料

### 2. 材料数据库
- 8种常用汽车材料（铝合金、碳钢、高强度钢、塑料、复合材料等）
- 详细的材料属性（密度、强度、熔点等）
- 材料优缺点分析
- 典型应用场景
- 显示使用该材料的所有零部件

### 3. 搜索和筛选
- 按名称搜索零部件和材料
- 按系统筛选零部件
- 按类别筛选材料

### 4. 学习笔记
- 创建和管理学习笔记
- 添加标签分类
- 收藏重要内容
- 数据本地存储

### 5. 练习测验
- 10道精选测验题
- 三个难度级别（简单、中等、困难）
- 即时反馈和详细解析
- 学习统计追踪

## 技术栈

- **前端框架**: React 18 + TypeScript
- **构建工具**: Vite
- **路由**: React Router v6
- **样式**: Tailwind CSS
- **数据存储**: LocalStorage (示例数据在代码中)

File: material-properties-extracted.txt (part 3 of 3)
塑料性能
从橡胶分子结构上来讲，分子化学结构与定伸应力的关系主要受分子刚性和分子间作用力的影响比较显著。如CR，NBR，ACM，PU等极性橡胶，分子间的作用力较大，适合制作高定伸至平。天然橡胶的定伸应力也较高，这是因为天然橡胶在拉伸时会产生结晶，结晶所形成的物理结点提高了交联网的完整性，使硬度和定伸应力提高。另外，分子量也有重要影响。①随着分子量的增加，胶料的许多物理-机械性能包括硬度和定伸应力都将提高。分子量对各种性能的影响主要表现在末端效应，大分子网络中有利末端对硫化胶的力学性能不做贡献， 对弹性起到一定的阻碍作用。游离末端数虽分子量增大而减少，所以分子量的增加，胶料的定伸应力和硬度也随之增大。基于以上原因，为了达到通用的定伸应力，对分子量较小的样品应提高其硫化程度。②随着分子量分布加宽，胶料的定伸应力、硬度、拉伸强度、回弹性和耐磨性都下降。这是因为分子量分布较窄时，减少了小分子级分对性能的损失。因此在分子量相近的情况下，减少多分散性指标可使胶料性能提高。

从硫化体系上来讲，随着交联密度的增加，硫化胶的定伸应力和硬度也增加。提高硫化剂和促进剂的用量，可提高交联密度。

从填充体系来讲，炭黑的结构对硫化胶定伸应力影响最为明显。结构性高的炭黑无论对天然橡胶还是合成橡胶，其硬度和定伸应力都较高。炭黑表面的活性和粒径大小对合成橡胶的硬度和定伸应力也有影响，粒子小，活性大的炭黑能提高丁苯橡胶的硬度和定伸应力，但对天然橡胶影响不大。总的来说，补强性高的炭黑如槽法炭黑、中超耐磨炭黑及高耐磨炭黑能有效的提高硫化胶的定伸应力和硬度。在要求胶料硬度一定的配方中，碳黑品种不同，用量也不同。另外，有些无机填料，如白炭黑，滑石粉也能显著增加硬度，但滑石粉会使拉伸强度降低。为获得高硬度制品，应尽量少用软化剂。

3.3.4 耐磨性能

橡胶的磨耗是个比较复杂的过程，主要有三种形式：

磨损磨耗-橡胶以较高的磨损系数与粗糙表面接触时，摩擦表面上的尖锐粒子不短切割，扯断橡胶表面层的结果。磨耗强度与压力成正比，与拉伸强度与回弹性成反比。另外几乎硫化胶的所有性能都和磨损磨耗有关。

卷曲磨耗-橡胶与光滑的表面接触时，由于摩擦力的作用是橡胶撕裂，撕裂的小片成卷脱落。

疲劳磨耗-橡胶表面再周期应力作用下产生的表面疲劳而带来的磨损。

通常，耐磨性随拉伸强度提高而增强。特别是橡胶在粗糙表面上摩擦时，耐磨性主要取决于强度值。定伸应力对耐磨性的影响视不同的磨耗形式而异。一般来说，定伸应力对磨损磨耗与卷曲磨耗有利，但不利于疲劳磨耗。因为在疲劳磨耗条件下，硬度会使磨耗量增大，而磨损磨耗中，磨耗量下降。

耐磨性几乎与硫化橡胶的所有性能都有关系。

⑴ 生胶结构与耐磨性的关系

① 玻璃化温度：一般来说，玻璃化温度越低，耐磨性越好。

② 共轭体系：当生胶分子结构中有共轭体系存在时，可使橡胶的耐磨性提高。

③ 聚氨酯橡胶：由于其主链有较强的极性，并含有较多的苯环，因此它的机械强度超过料所有的橡胶，其耐磨性能首屈一指。氯丁橡胶和丁腈橡胶也有较好的耐磨性能。

⑵ 填充体系与耐磨性的关系

填充补强剂的品种、用量和分散程度对橡胶的耐磨性能都有很大的影响。耐磨性与结合橡胶含量由直接关系，凡能使结合橡胶增加的因素，均对耐磨性有利。所以随着炭黑比表面积增加，结构性提高和分散度提高，耐磨性也随之提高。在良好的环境下，炭黑分散性对胶料的耐磨性影响最大；在苛刻的条件下炭黑的结构影响显著。随着炭黑用量的增加，耐磨性有一最佳值。用量过高，耐磨性有所下降。

⑶ 硫化体系与耐磨性的关系

① 交联密度：随交联密度的增加，耐磨性有一最佳值，最佳值时的硫磺用量，与炭黑的结构度有关，最佳硫化用量随炭黑结构度提高而降低。

② 混炼温度：在混炼后期提高温度，能增强生胶与炭黑的相互作用，改善胶料的弹性，提高耐磨性，尤其是饱和橡胶的耐磨性。混炼时间低于最佳时间时，耐磨性会降低。

③ 交联件类型：一般C+CZ体系可获得较好的耐磨性。

⑷ 防护体系与耐磨性的关系

使用防老剂提高耐磨性，特别是在疲劳磨耗的条件下尤为重要。

⑸ 其他与耐磨性有关的影响

① 表明处理：用液态或气态的五氟化锑或盐酸、氯气或丁腈橡胶进行表面处理，可以降低橡胶制品的摩擦系数，提高制品的耐磨性。

② 与塑料共混，如与聚四氟乙烯共混，可提高耐磨性。

③ 改型填料：用硅烷偶联剂及其它表面活性剂改性填料后，填料与橡胶大分子之间的相互作用能力增强，从而提高定伸应力与耐磨性。

3.3.5 疲劳性能

当橡胶受到反复交变应力（或应变）作用时，材料的结构或性能发生变化的现象叫疲劳，随着疲劳过程的进行，导致材料破坏的现象称为疲劳破坏，二者不能等同。

硫化橡胶的疲劳性能主要与生胶结构，硫化体系，填充体系，软化剂，防老剂等因素有关。

① 生胶结构

在低应变条件下，Tg越高，耐疲劳破坏性越好。在高应变条件下，具有拉伸结晶的橡胶疲劳破坏性能较高。

② 硫化体系

在常温下以形成多硫键的传统硫化体系耐疲劳寿命最长。

③ 填充体系

补强性好的炭黑结构性较高，耐疲劳破坏性较好，故应优先选用高结构炭黑以提高耐疲劳破坏性。炭黑用量存在一个最优值，由于炭黑加入橡胶后，一方面形成C相，随碳黑用量增加C相量增加，对疲劳寿命有利；另一方面，虽炭黑用量增加，交联密度也增大，当炭黑用量超过某一极限值时，材质A相的松弛盈利也下降，耐疲劳破坏性变坏。

对于与橡胶没有亲和性的填充剂，对疲劳破坏有不利的影响，会助长破坏性发展，所以这种填充剂的用量越少越好。

④ 软化剂

软化剂通常降低硫化胶的疲劳耐久性，应尽可能选用能选用能增加松弛特性的反应性软化剂。一般说来，应尽可能地减少软化剂用量。

⑤ 防老剂

不饱和橡胶的硫化胶，在空气中的疲劳耐久性比在真空中低得多，为了提高疲劳寿命，建议采用芳基，烷基和二烷基对苯二胺类防老剂。

3.3.6 弹性

橡胶的高弹性完全由卷曲分子构象的变化所致。理想弹性体仅与交联密度有关，在一定的交联密度范围内弹性呈最大值。但在实际情况中，由于橡胶分子间存在相互作用和内旋转阻力，会妨碍分子链的运动，表现为粘性，因而作用于橡胶分子上的力一部分用于克服分子之间的粘性作用，另一部分使分子变形。

硫化橡胶的弹性主要与橡胶结构，硫化体系，填充体系等因素有关。

⑴ 橡胶结构

通用橡胶中的顺丁橡胶和天然橡胶，分子链柔顺性好，适用于制作高弹性制品。丁苯橡胶和丁基橡胶由于存在较大的空间位阻效应故弹性较差。丁腈橡胶，氯丁橡胶等极性橡胶由于分子间的作用力较大，而使弹性有所降低。

对于结晶性橡胶，拉伸条件下易产生动态结晶，结晶的存在在一方面可作为物理结点使弹性网络趋于完善，对弹性有利，同时结晶增加了分子链的运动阻力，降低了弹性。所以结晶一般会使弹性下降。为了降低天然橡胶的结晶能力，可加入少量顺丁橡胶，提高弹性。

⑵ 硫化体系

交联密度：在一定范围内，弹性随交联密度提高而增加。对于弹性要求很高的制品，硫化剂和促进剂的用量可适当增多。适当的交联对弹性有利。

交联结构：多硫键键能较小，对链段的弹性运动束缚较小，因而回弹性较高。

⑶ 填充体系

橡胶制品的弹性是完全有高分子组分所提供的，所以提高含胶率是提高弹性最直接和行之有效的方法。

由于结构性高的填料会形成吸留胶结构，相当于减少了橡胶分子的有效体积分数，所以填充高结构炭黑对弹性损失最大。

3.3.7 断裂伸长率

橡胶分子的柔顺强，弹性变形能力大，伸长率就高。另外，在形变后胶料易产生塑性流动的也会有较高的伸长率。要想制品真正获得高伸长率，则必须要求其具有较高的拉伸强度，以保证在形变过程中不因强度不够而导致破坏。

断裂伸长率随交联密度增加而降低。对伸长率要求高的制品，如橡胶丝，交联密度不宜过大。

降低硫黄用量，增加软化剂用量也可以获得伸长率较大的橡胶制品。

伸长率随炭黑用量而降低，炭黑的结构性增高，可使断裂伸长率下降，炭黑的粒径对伸长率影响不大。

3.3.8 耐热性能

通常将橡胶在长时间热空气老化作用下保持原有物理性能的能力成为耐热性。

提高橡胶制品的耐热性，主要通过如下三种途径：一是合成新的弹性体，使他们的化学结构具有高的耐热性。二是选择适当的硫化体系来改善体系的耐热性。三是发展优良的稳定剂系统，以提高橡胶制品和氧的防护能力。

硫化橡胶的耐热性能主要与橡胶胶种，硫化体系，防护体系，填充机，增塑剂等有关。

⑴ 胶种

高温下变软的程度取决于大分子的极性和刚性，所以提高橡胶的极性，例如在橡胶分子中引入腈基，酯基，羟基，氯原子，氟原子等极性基团都有助于提高耐热性。

橡胶的热稳定性取决于化学键的性质。聚合物主链的热反应程度与聚合物的结构及化学键合强度有关。在橡胶中减少弱键的数量，提高其键能，可以提高其稳定性。如用耐热元素取代主链上的碳原子，将获得优异的耐热性。

橡胶的化学稳定性是耐热的重要因素之一。在高温条件下，氧，臭氧，酸，碱以及有机溶剂更容易与橡胶发生反应，促使橡胶老化。具有较高化学稳定性的橡胶在结构上应避免不饱和结构和支链结构。所以具有底不饱和度的丁基橡胶，氯磺化聚乙烯，乙丙橡胶等有优良的耐热性能。

⑵ 硫化体系

不同的硫化体系会产生不同的交联结构，通常碳碳交联耐热键最好，单硫键次之，多硫键的耐热性最差。为了获得耐热的交硫键，应使用低硫高促系统、有效硫化体系、过氧化物硫化系统或其他无硫硫化系统。

不同橡胶耐热硫化体系的配合有不同的特点，一般来说，CR宜采用金属氧化物硫化体系，NBR宜采用镉镁硫化体系，IIR采用树脂硫化体系，都可赋予制品较好的耐热性能。

⑶ 防护体系

耐热橡胶必须选用高效耐热型防老剂。

⑷ 填充剂

一般无机填料比炭黑有更好的耐热性，最适合的无机填料是白炭黑。高活性的氧化锌、氧化镁、氧化铝和硅酸盐对提高胶料的耐热性也有一定的效果。炭黑中医槽黑的耐热性最好。

⑸ 增塑剂

软化剂对耐热性影响很大，分子量较低的软化剂，在高温下易挥发或迁移渗出，导致硫化胶硬度增加，伸长率降低，使硫化胶逐渐硬化。所以耐热配方中应选用在高温下具有热稳定性和不挥发的品种。在硫化是起聚合作用的软化剂更适用。

3.3.9 耐油性能

某些橡胶制品在使用过程中要和各种油类长期接触，这时油类能渗透到橡胶内部使其产生溶胀，致使橡胶的强度和其他力学性能降低。所谓橡胶的耐油性，是指橡胶抗耐油类作用的能力。

油类能使橡胶发生溶胀，是因为油类渗入橡胶后，产生料分子相互扩散，使硫化胶的网状结构发生变化。橡胶的耐油性，取决于橡胶和油类的极性。橡胶分子中含有极性基团，如氰集，酯基，羟基，氯原子等，会使橡胶表现出极性。极性大的橡胶和非极性的石油系油类接触者，两者的极性相差较大，从高聚物的溶剂选择可知，此时橡胶不易溶胀。通常耐油性是指耐非极性油类，所以带有极性基团的橡胶，如NBR，CR，AEM，ECO，AU，S，FKM等对非极性的油类有良好的稳定性。

耐油主要主橡胶胶种，配合体系等有关。

⑴ 橡胶胶种

一般来说，FKM耐油最好，其次为NBR，ACM，ECO，CSM等，其次为CR＞VMQ＞EPDM，NR，BR，SBR等。耐油橡胶配合中应选用不易被油类抽出的软化剂，最好选出齐聚物，如低分子聚乙烯，氧化聚乙烯，聚酯类增塑剂和液体橡胶。极性大，分子量大的软化剂对耐油性有利。

NBR是一种通用的耐油橡胶，其耐油性优于CR。随NBR中丙烯腈含量增加，其耐油性和耐热性提高，而耐寒性下降。在不同油中的溶胀值与丙烯腈含量，抽出物和配方设计有关。另外，氢化后的丁腈橡胶，其耐热性和耐油性大大提高。

氟橡胶的耐油性优于其它橡胶，且耐温性也好。可以在200-250摄氏度下使用，但它耐寒性差，只有在-20摄氏度以上才有弹性。

ACM/AEM具有良好的耐石油介质性能，在175摄氏度以下时，可耐含硫的油品及润滑油。其最大的缺点是不耐水，常温下弹性差，且不能用硫磺硫化，加工较困难。

CR在-50到100摄氏度能保持弹性，通过改性和交联可得到耐油性优异的弹性体，这种弹性体最突出的特点是对芳香烃，苯乙烯，等物质几乎不发生溶胀现象。它的致命缺点是耐水性差。

氟硅橡胶的耐热，耐寒性都好，可以在较宽的温度范围内保持耐油性，但强力较低，只能作固定的密封件使用。

⑵ 配合体系

选择硫化体系时，应尽可能提高交联密度，硫磺用量可适当加大。

在填充体系中，增加填充剂有助于提高耐油性能。黑色制品使用炭黑最为适宜，浅色制品可使用陶土，硫酸钡，硅酸钙剂活性碳酸钙。应选用不易被油类抽出的软化剂，最好选用齐聚物，如低分子聚乙烯、氧化聚乙烯、聚酯类增塑剂和液体橡胶。极性大，分子量大的软化剂对耐油性有利。

3.3.10 耐寒性能

弹性是橡胶做为工程材料最宝贵的性能之一，在很低的温度下，由于橡胶的分子链段被冻结，从而失去橡胶特有的弹性，发硬变脆，丧失使用性能。对于非结晶性橡胶来说，玻璃化温度是衡量耐寒性的温度指标。对于结晶性橡胶，往往在高于Tg的温度下，便达到了最大结晶速度，呈结晶态橡胶，同样也会失去弹性变得坚硬。

玻璃化温度是橡胶分子链段自由运动到冻结的转变温度，而链段运动是通过主链单键内旋转实现的，因此分子链的柔性是关键。凡是能增加分子链柔性的因素，如加入软化剂或引入柔性基团都会使Tg下降；反之，减弱分子链的柔性或增加分子间作用力的因素，例如引入极性基团，庞大基团，交联，结晶都会使Tg升高。

橡胶弹性体材料的耐寒性能主要与胶种，配合体系等有关。

⑴ 橡胶种类对耐寒性的影响

从结构上讲，相加主链上含有双键和醚键（如NR，BR，ECO）的橡胶具有高耐寒性。主链含有双键并具有极性侧基的橡胶（如CR，NBR）其硫化胶的耐寒性居中。主链不含双键而侧链具有极性基团的橡胶（如氟橡胶），其耐寒性最差。

⑵ 配合体系

硫化体系以含多硫键的传统硫化体系为好，对于非结晶性橡胶，交联密度较低的对耐寒性有利。当低温结晶成为影响耐寒性的主要矛盾是，则应提高交联密度已降低结晶性作用。

加入增塑剂可使Tg明显下降。耐寒性较差的橡胶，如NBR，CR等主要是通过增加增塑剂来改善其低温性能。因为增塑剂能增加橡胶分子的柔性，降低分子间的作用力，使分子链段易于运动，所以极性橡胶要选用与其极性相近，溶解度参数相近的增塑剂。

填料的加入，一般不会使橡胶的耐寒性变差，因此耐寒性橡胶要少用或不用填料，如必须使用时，则要优先选用软质或球形填料。

3.3.11 橡胶其他性能

除上述性能外，橡胶的阻尼性、燃烧性、耐腐蚀性、导热性、收縮率等在一些专门使用场合中也相当重要。 

（1）阻尼性

橡胶的阻尼性能是橡胶之所以被用于减震的一项优异性能。阻尼产生于橡胶的滞后特性和变形时的内摩擦，它可以用损耗系数ε表征。损耗系数越大，减震性能越好。

表3-10 各种橡胶的损耗系数

生胶种类

损耗系数ε值

生胶种类

损耗系数ε值

顺丁橡胶

0.05～0.15

硅橡胶

0.15～0.30

丁苯橡胶

0.15～0.30

聚氨酯橡胶

0.15～0.30

氯丁橡胶

0.15～0.30

丁腈橡胶

0.25～0.40

乙丙橡胶

0.15～0.30

丁基橡胶

0.25～0.40

天然橡胶

0.05～0.15

氯化丁基橡胶

0.25～0.40

（2） 阻燃性

氧指数是衡量聚合物燃烧性的一种通用指标。氧指数的定义是使试样持续蜡烛状燃烧时，在氮氧混合气流中所必须的最低氧体积浓度，以氧所占体积百分数表示。氧指数越高，则聚合物越难燃。氧指数大于27的聚合物在空气中具有自熄性，称作难燃聚合物。

表3-11 各种橡胶的氧指数

生胶种类

氧指数

生胶种类

氧指数

NR

19-20

NBR

19-22

BR

19-20

硅橡胶

22-24

SBR

19-20

CR

38-41

IIR

19-20

FPM

＞60

EPDM

19-20

PVC(塑料)

40.3

（3）耐化学药品性能

当橡胶制品与化学药品接触时，由于化学作用而引起橡胶和配合剂的分解，而产生化学腐蚀作用，有时候还会引起橡胶的不平衡溶胀。某些代表性的化学介质与使用的橡胶材料如下表：

表3-12 各种橡胶由于各种橡胶的耐化学药品性能

药品类别

药品代表例

适用的橡胶

无机酸类

盐酸，硝酸，硫酸，磷酸，铬酸

IIR，EPDM，CSM，FPM

有机酸类

醋酸，草酸，蚁酸，油酸，临苯二甲酸

IIR，VMQ，SBR

碱类

NaOH，Ca（OH）2，氨水

IIR，EPDM，CSM，SBR

盐类

NaCl，MgSO4，硝酸盐，KCl

NBR，CSM，SBR

醇类

乙醇，丁醇丙三醇

NBR，NR

酮类

丙酮，甲乙酮

IIR，VMQ 

酯类

醋酸丁酯，邻苯二甲酸二丁酯

VMQ

醚类

乙醚，丁醚 

IIR

脂肪族类 

丙烷，丁二烯，环丙烷，煤油

NBR，ACM，EPM

芳香族类

苯，二甲苯，甲苯，苯胺

FPM，聚乙烯醇

有机氯化物

四氯化碳，三氯乙烯，二氯乙烯

PTFE

（4）导热性能

相对于金属材料，橡胶的导热性能较差。

表3-13 各种橡胶的导热系数与热扩散系数

生胶

密度

比热

导热系数

热扩算系数

NR

0.93

0.49

3.2

7.82

SBR

0.93

0.45

5.9

14.1

NBR

1.00

0.47

5.9

12.8

IIR

0.92

0.464

2.2

5.16

EPDM

0.86

0.52

8.5

18.9

TPS

0.95

0.45-0.5

3.6

7.89

CR

1.23

0.52

4.6

7.20

Q

0.98-1.5

0.24-0.50

3.5-7.5

4.7-26

（5）橡胶的收缩率

橡胶材料在加工过程中，其收缩率可由下式求出：

收缩率=（模腔尺寸- 硫化制品尺寸）/模腔尺寸

表3-14 加工过程中橡胶收缩率

橡胶硬度 

收缩率（%）

橡胶硬度 

收缩率（%）

40

2.2

70

1.8

50

2.0

80

1.7

60

1.9





   橡胶的常用性能參數見表3-15。









表3-15 常用橡胶各项性能对比

　

NR

BR 

SBR

EPDM

CR

CSM

CO/ECO

NBR

ACM

PU

Q

FKM

生胶性能

比重

0.91~0.93

0.91~0.94

0.93~0.94

0.86~0.87

1.15~1.25

1.11~1.18

1.27~1.36

1.00~1.20

1.09~1.10

1.00~1.30

0.95~0.98

1.80~1.82

折光率（ND）

1.59

〜

1.53

〜

1.35~1.56

〜

〜

1.521

〜

〜

〜

〜

溶解度参数（SP）

7.9~8.1

8.4~8.6

8.4~8.6

7.9~8.0

8.85

8.1~9.3

〜

9.64

〜

10

7.3

7.3

门尼粘度ML1+4,100℃

90~150

35~55

30~60

45~120

45~120

30~55

35~120

30~100

45~60

25~60

〜

65~180

硫化胶性能

硬度（邵氏A）

10~100

30~100

30~100

30~90

10~90

50~90

20~90

15~100

40~90

10~100

30~90

50~90

扯断强度，kg/cm2

30~300

20~200

50~200

50~200

50~250

70~200

〜

50~250

70~120

200~450

40~100

70~200

伸长率，%

100~1000

100~800

100~800

100~800

100~1000

100~500

〜

100~800

100~600

300~800

50~500

100~500

弹性

A

A

B

B

A

B

B

B

C

A

A

C

抗撕裂强度

A

B 

C

C

B

B

B

B

C

A

C~D

B

压缩永久变形

A

B

B

B

A

B

B

A

D

A

A

B

耐磨性

A

A

A

B

A~B

A

B

A

B

A

C~D

A

耐曲挠龟裂性

A

C

B

B

B

B

〜

B

B

A

B~D

B

耐热性（最高使用温度，℃）

100

100

100

150

120

150

150

120

160

80

250

250

耐寒性（脆性温度，℃）

-50~-70

-70

-30~-60

-40~-60

-35~-55

-20~-60

-20~-40

-10~-20

0~-30

-30~-60

-70~-120

-10~-20

耐老化性

B

B

B

A

A

A

A

B

A

B

A

A

耐臭氧性

D

D

D

A

B

B

A

D

A

A

A

A

耐光、耐候性

B

B

B

A

A

A

A

B

A

A

A

A

耐燃性

D

D

D

D

B

B

B

C~D

C~D

C~D

B~D

A

体积电阻（Ω cm）

1014~1015

1014~1015

1014~1015

1015~1016

1012~1013

1012~1014

109~1010

1010~1010

108~1010

109~1012

1013~1016

1012~1013

击穿电压（千伏/毫米）

20~30

20~30

20~30

35~45

15~20

20~25

〜

〜

〜

〜

20~30

20~25

介电常数

3.0~4

3.0~4

3.0~4

2.5~3.5

5.8~8.0

4~6

〜

5.0~12.0

〜

〜

3~5

3~6

功率因数

0.5~0.2

〜

0.5~3.5

〜

1.0~6.0

〜

〜

3~5

〜

〜

〜

3.0~4.0

注：表中A表示优B表示良C表示中D表示差



3.4 橡胶及TPE成型工艺

3.4.1 橡胶成型工艺

橡胶材料和制品的加工成型工艺是由一系列加工过程单元和操作构成的各种复杂的加工制造系统。橡胶制品的基本加工工艺过程如图所示。其中基本的加工过程单元是塑炼、混炼、挤出、压延、成型、硫化等。



                                                                           

















图3-4 橡胶成型工序

塑炼是降低橡胶分子量、增加塑性、提高加工性能的工艺过程。

混炼是使得配方中各组分均匀分散于橡胶中，形成微观复合材料的工艺过程，是橡胶材料制备的关键技术。

挤出、压延和成型这三个过程单元的目的是制造具有一定形状的半成品，可统称为成型工艺。挤出是混炼胶通过挤出机挤出各种断面的半成品；压延是混炼胶或与纺织物通过压延机进行压形或纺织物挂胶，制成一定规格的半成品；成型是通过成型机器将各种半成品构件经粘贴、压合组装成可供硫化的制品半成品。

硫化是将已成型的半成品通过一定的温度、压力和时间条件，使橡胶发生交联反应，最终生产出橡胶制品的加工过程单元。

由于橡胶制品的复杂性和多样性，带来了加工工艺的复杂性和多样性，但最基本的加工过程单元是：混炼、成型、硫化。

⑴ 塑炼

① 塑炼的目的

由于生胶的高弹性给加工过程带来极大的困难，各种配合剂难以均匀分散，流动性很差，难以成型，而且动力消耗很大。因此必须在一定条件下对生胶进行机械加工，使之由强韧的弹性状态变为柔软的可塑状态，以满足各种加工工艺过程对胶料可塑性的要求，这一加工过程单元称为塑炼。

生胶具有适当的可塑性对橡胶制品的制造和产品质量至关重要。但生胶的塑炼程度或可塑性大小并不是任意确定的，主要根据加工过程单元的要求和硫化胶的物理力学性能的要求来确定。塑炼胶的可塑性大小必须适当，在满足工艺加工过程要求的前提下，塑炼胶的可塑性应当尽量减少。但应当避免生胶的过度塑炼，因为可塑性过大，产品的物理力学性能和使用性能会收到严重损害。

② 塑炼的设备与工艺要素

塑炼过程是利用开放式炼胶机、密闭式炼胶机和螺杆塑炼机完成的。生胶在塑炼之前尚需要进行烘胶、切胶和破胶等准备工艺。

a 准备工艺

烘胶：生胶在常温下粘度很高，难以切割和加工，特别是在冬季，生胶会硬化或结晶。所以在塑炼之前应在专门的加温室（烘胶房）中对胶料进行加温软化，这一过程称为烘胶。烘胶的作用是使生胶软化、结晶熔化，便于塑炼。否则会增加塑炼时间，消耗大量电能，加剧设备损耗。

切胶和破胶：生胶从烘胶房取出，用切胶机切成小块。天然橡胶一般10Kg左右每块。切胶之前应清除胶料表面的杂质，切胶后应进行外观检查，对各种杂质或霉烂等进行挑选和分级处理。

为了提高生产效率和确保质量及设备安全，在塑炼之前还要将切好的胶料用破胶机进行破胶。

b 塑炼设备

开放式炼胶机塑炼：开放式炼胶机塑炼是最早的塑炼方法，至今还在使用。这种塑炼方法自动化程度低、生产效率低、劳动强度大、操作危险性高，所以不适于现代化大规模生产。但由于开炼机塑炼温度低，塑炼胶的塑性均匀，机台容易清洗，设备投资小，故适用于生产胶种变化多和生产规模较小的加工生产。开炼机的基本构造如图3-5。



图3-5 开放式炼胶机的基本构造

开炼机的主要工作部分是两个速度不等相对回转的空心辊筒。当胶料加到两个相对回转辊筒上面时，在胶料辊筒表面之间摩擦力的作用下，胶料被带入两个辊筒的间隙中。由于辊筒的挤压作用，胶料的断面逐渐减少。这时，在辊筒速度不同而产生的速度梯度作用下，胶料受到强烈的摩擦剪切和氧化裂解作用，这样反复多次，达到塑炼的目的。

开炼机塑炼过程中的工艺条件主要是容量、辊温和塑炼时间、辊距和速比等。这些工艺条件的确定和控制决定了塑炼效果和塑炼胶质量。

密闭式炼胶机塑炼：密闭式炼胶机与开放式炼胶机相比较，工作密封性好，塑炼周期短，生产效率高，操作安全。密炼机操作的自动化程度较高，适合于大规模生产，劳动强度较低，操作安全性好。但密炼机塑炼温度较高，操作不慎容易发生过炼现象，可塑性也不均匀，必须配备专用的加工设备进行补充加工。密炼机根据密炼室内转子的几何形状不同分为若干类，比较通用的是椭圆形转子密炼机，基本结构如图3-6。





















图3-6 密炼机构造示意图

生胶在密炼机中所受的机械作用十分复杂，由于密炼室中两转子之间的间隙和速比以及转子突棱表面与密炼室内壁之间的间隙都不断在变化，所以生胶不能随转子表面等速旋转，而是随时都在变换速度和方向，从间隙小的地方向间隙大的地方窜动，使生胶内部相互之间、生胶与转子表面之间以及生胶与密炼室壁之间产生剧烈的摩擦剪切作用，致使高温下产生剧烈的热氧化裂解反应，从而大大提高了塑炼效果和生产效率。

密炼机塑炼的工艺条件，主要是装胶量、上顶栓压力、转子转速、塑炼温度和塑炼时间等。

螺杆塑炼机塑炼：开炼机和密炼机都是间歇式的操作，用螺杆塑炼机可进行连续性塑炼，适合生胶品种较单一而耗量大的大型企业进行连续化自动化生产。具有生产能力大、动力消耗低等优点。螺杆塑炼机的结构如图3-7所示。



图3-7 螺杆塑炼机的机构示意图

螺杆塑炼机的工作部分是螺杆和机筒衬套。螺杆螺纹分为两段：第一段为三角形螺纹，螺距由大到小，以保证进料、送料和初步加热和捏炼；第二段为不等腰梯形螺纹，生胶在此段强制挤压剪切而被推向机头，在机头处还再次受到捏炼作用。机筒衬套亦由前后二段组成，后段为菱形衬套。

螺杆塑炼机塑炼过程中，影响塑炼效果的最要因素是温度、填胶速度、机头出胶空隙大小以及生胶的温度等。

⑵ 混炼

① 混炼的目的

将各种配合剂均匀混入生胶（塑炼胶）中，制成质量均一的混合物的过程叫混炼。混合物称混炼胶，是一种复杂的胶态分散体系。

混炼过程中除发生氧化降解反应外，还发生其他力化学作用，使橡胶分子链与活性配合剂（如炭黑）产生化学和物理的结合，形成某些不能溶解于有机溶剂的结合橡胶，对混炼胶和硫化胶的性能起着重要的影响。

对混炼胶的质量要求主要有两个方面：一是胶料能保证制品具有良好的物理力学性能；而是胶料本身要具有良好的工艺加工性能。两者之间相互制约，因此必须正确制定并严格控制混炼工艺条件，确保胶料中的配合剂达到能保证硫化胶具有必要的物理力学性能的最低分散程度，并使胶料具有能正常进行压延、挤出等各后序加工过程的最低塑性要求。

混炼操作前，尚需要做一些准备性工作。例如，各种原材料与配合剂的质量检验；对某些配合剂进行补充加工（粉碎、干燥、筛选、过滤等）以及称量配合等前期工作。

混炼过程中采用的混炼方式分为间歇混炼和连续混炼两种。用开放式炼胶机和密闭式炼胶机混炼属于前者，也是最早出现的混炼方式；连续混炼设备是外形类似挤出机的连续混炼机，主要特点是自动化、连续化生产水平高，但加料系统比较复杂，仍存在一定局限性，故应用并不广泛。目前混炼方式仍以开炼机混炼和密炼机混炼为主。

② 开炼机混炼

开炼机混炼是最早的混炼方法，长期以来混炼设备的基本结构和操作原理没有什么变化。开炼机混炼生产效率低，劳动强度大，操作安全性差，污染环境，很难实现标准化操作程序和控制批次间混炼胶质量的均匀性。但开炼机混炼灵活性较大，适合生产规模小、批量小而配方品种多变的生产加工。另外，某些胶料如发泡胶料、硬质胶胶料、以及某些合成橡胶（硅橡胶和混炼型聚氨酯等）适合于开炼机混炼。

开炼机混炼依据胶料种类、用途和性能要求不同，工艺条件各有差别。对整个混炼过程，需注意的工艺条件和影响因素主要有以下几个方面。

a 辊筒的转速和速比

辊筒的转速越快，配合剂在胶料中的分散速度也越快，混炼时间短，生产效率高。但转速过快，操作不安全，胶料升温过快，影响混炼效果。

两辊筒的速比产生剪切作用，促使配合剂在胶料中均匀分散，速比越大，混炼速度越快，但摩擦生热大，胶料生热升温快，容易引起焦烧。用于混炼的开炼机速比一般在1：（1.1～1.2）之间。

b 辊温和混炼时间

辊温过低，胶料的流动性差，生胶对配合剂粒子的湿润性差，不利于混合吃粉过程，增加设备负荷。辊温过高容易产生胶料脱辊现象和焦烧现象，降低混炼效果和混炼胶的质量。

所以，应根据生胶种类和配方特点，合理地确定混炼温度。由于胶料在混炼过程中不断生热，需及时加强冷却调节辊温，使其保持在包辊性最好的适应温度范围内。

为了便于操作，通常混炼时前后辊筒的温度应保持5～10℃的温差。各种橡胶用开炼机混炼时适宜的温度范围如图3-8。























图3-8 各种橡胶开炼机混炼时的适宜温度范围

开炼机混炼时间受转速、速比、温度、容量和加药顺序等因素影响。混炼时间过短或过长都会影响混炼效果和混炼胶质量。适宜的混炼时间由试验确定，应在保证混炼胶质量的前提下，可适当缩短混炼时间，以提高生产效率和降低能耗。

c 辊距

在容量比较合理的情况下。辊距一般为4～8mm。在一定的辊速和速比条件下，辊距越小，辊筒之间的速度梯度越大，对胶料产生的剪切作用越大，混炼效果越好。辊距不能过小，否则会使辊筒上面的堆积胶过多，胶料不能及时进入辊缝，反而会降低混炼效果。为使堆积胶保持适当，在配合剂不断加入、胶料总容积不断递增的情况下，辊距应不断放大，以求相适应。

d 装胶量和堆积胶

合理的装胶量是根据胶料全部包覆前辊筒以后，并在两辊筒的上面存有一定数量的堆积胶来确定。装胶量过大，会使辊筒上面堆积胶过多而降低混炼作用，影响分散效果，并导致设备超负荷、胶料散热不良、劳动强度加大等一系列问题。装胶量过小，降低生产效率并易产生过炼现象。

e 加药顺序

加药顺序是影响混炼胶质量的重要因素之一。加药顺序不当，会影响配合剂均匀分散，甚至发生胶料焦烧、脱辊或过炼等现象，使混炼操作难以进行，混炼胶性能下降。加药顺序的先后，取决于配合剂在胶料中所起的作用以及它们的混炼特性和用量多少。一般情况下，配合量较少而且难以分散的配合剂先加；用量多而容易分散的配合剂后加，交联剂和促进剂等助剂分开加，硫黄等交联剂最后加入。常用的加药顺序如下：生胶（包括并用胶、母炼胶、再生胶）、固体软化剂、促进剂活性剂、防老剂等助剂、补强填充剂、液体软化剂、硫黄及超速促进剂。

液体软化剂一般待配合剂混入后再加，以免配合剂结团和胶料打滑，若补强填充剂和液体软化剂的用量较多时，可分批交替加入。对某些特殊胶料，加药顺序不相同。例如，硫黄含量高达30～50份的硬质胶，应先加硫黄，最后加入促进剂，这样才能保证硫黄分散均匀，又不引起焦烧现象。又如发泡胶料，其生胶可塑度较大，软化剂用量较多，此时应最后加入软化剂，以免胶料的流动性太大而影响其他配合剂的分散。

③ 密炼机混炼

密炼机混炼是在高温和加压条件下进行的。与开炼机相比较，混炼容量大，混炼时间短，生产效率高；投料、混炼和排料操作自动化程度高，劳动强度低，操作安全；配合剂飞扬损失少，混炼胶质量和环境卫生条件好。密炼机混炼特别适合于胶料配方变换少，生产批量大的大规模工厂采用，是现代混炼工艺的主要而普遍的加工方式。

密炼机混炼过程中的主要工艺参数是：加料顺序、装胶量、上顶栓压力、转子转速、混炼温度和混炼时间等。对于一台结构合理、维护良好的密炼机，只要恰当地选择这些参数便可以获得良好的混炼效果。

a 操作方法和加料顺序

密炼机混炼可以采用一段混炼和分段混炼两种方法。

一段混炼是从加料于密炼室中开始到混炼完毕一次完成混炼，然后排胶至压片机下片冷却，停放备用。采用这种混炼方法，胶料在混炼过程中间不需排料下片、冷却停放。此法可以节省占地面积，但所得胶料可塑度低，填料配合剂不易分散均匀。混炼周期较长，胶料容易升温而产生焦烧现象。

密炼机一段混炼通常排胶到压片机上，再加入硫黄和超速促进剂。胶料加硫黄时的温度必须冷却至100℃以下。也可以在密炼机中直接加硫黄，但前提条件是排胶温度必须在110℃以下。

密炼机一段混炼方法分批逐步加料的顺序通常为：生胶（生胶、塑炼胶、再生胶）、固体软化剂（石蜡、硬脂酸等）、小药（促进剂、活性剂、防老剂）、补强填充剂（炭黑、碳酸钙等）、液体软化剂、压片机加硫黄。

分段混炼法（一般是二段）就是胶料的混炼分几次进行。在二次混炼之间，胶料必须经过压片冷却和停放，然后才能重新进行混炼。二段混炼法因胶料经过冷却和停放后，粘度增大，使第二次混炼时温度较低，剪切和分散混合效果更好，改善了配合剂在胶料中的分散性，减少了胶料在持续高温下的时间和由此引起的焦烧倾向。

一般二段混炼法，第一段混炼是粗混炼阶段，通常用密炼机制得的胶料还有除了硫黄和超速促进剂以外配合剂，即炭黑母炼胶。炭黑母炼胶经压片冷却后，停放一段时间，在投入密炼机进行二段混炼，使配合剂在胶料中得到更加均匀的分散，加入硫黄和超速促进剂。硫黄和超速促进剂也可以在压片机上补充混炼时投加。

b 装胶量

一次装胶量大小对混炼过程有直接影响。装胶量过大或过小都会造成胶料混炼不均匀，导致硫化胶物理力学性能的波动。在合理的装胶量下，依靠上顶栓的压力，可使胶料在混炼室中受到最大的摩擦剪切作用，并使配合剂分散均匀。装胶量大小依设备特点和胶料特性而定。如果设备使用很久，由于密炼室内磨损，转子突棱与室壁的间隙较大；上顶栓压力较大或胶料可塑性较大，均可相应增加装胶量。密炼机装胶量大小依密炼室总容积和填充系数来计算，提高填充系数是提高密炼机效率的重要手段之一。填充系数过低，密炼机供料不足，混炼过程中的剪切和拉伸作用不能充分发挥，影响混炼效果；填充系数过高，会延长混炼时间。

c 上顶栓压力

提高上顶栓对胶料的压力，不仅可以增大装胶量，而且可以使胶料与设备之间以及胶料内部各部分之间更加迅速有效地相互接触和挤压，加速配合剂混入橡胶中的过程，从而缩短混炼时间，提高生产效率。增大压力还可以增加物料之间的接触面积，减少物料在设备接触面上的滑动，增加胶料所受的剪切作用，改善配合剂的分散程度，提高胶料质量。所以，目前提高密炼机生产效率的主要手段之一就是提高上顶栓对胶料的压力。

d 转子转速

提高密炼机转子的速度是强化混炼过程的有效措施之一。因为密炼室内胶料的主要剪切区是在转子突棱与室壁间的最小间隙处，其剪切速率与转子的转速成正比，转速提高，剪切速率增大，单位时间的总剪切变形量增大，混合周期缩短。转速过高，胶料温度上升，粘度下降，剪切作用减少，混炼效果反而降低。

e 混炼温度

由于混炼过程中摩擦剪切作用极为剧烈，在混炼室内生热量大而且散热又比较困难，所以胶料温度较高。虽然提高混炼温度有利于橡胶与配合剂的湿润混合，但若混合温度过高，反而会减低混合剪切作用，使混炼不均匀，并且加剧分子链的氧化裂解，降低胶料的物理力学性能，同时也会促使橡胶和炭黑之间产生过多的凝胶，使胶料表面粗糙，后序加工工艺困难。因此，必须采取有效的冷却措施，严格控制排胶温度，使其保持在适宜的范围内。

f 混炼时间

密炼机混炼时间比开炼机短的多。混炼时间的长短取决于胶料配方、转子转速和结构、上顶栓压力等。填充量较大的胶料以及转速和上顶栓压力较低的密炼机都会使混炼时间延长。混炼时间增加，能改善胶料混炼均匀程度，但混炼时间过长又容易使胶料过炼而降低其物理力学性能，特别是耐热老化性能。因此，适宜的混炼时间必须依胶料配方特点、设备特点和混炼工艺条件而定。

⑶ 压延和挤出

压延和挤出的目的都是制造具有一定形状的半成品。压延是混炼胶或与纺织物通过压延机进行压形或织物挂胶的过程单元；挤出是混炼胶通过挤出机挤出各种端面的半成品的过程单元。

① 压延

压延工艺是利用压延机辊筒的挤压力作用使胶料发生塑性流动和变形，并延展成为具有一定断面形状的胶片，或在纺织物表面上实现挂胶的加工工艺。

压延机的种类很多，为适应不同的工艺的要求，主要有三辊压延机和四辊压延机两种。压延机的结构一般由辊筒、机架、基座、传动装置、调速和调辊距装置、厚度检测装置以及辊筒的加热和冷却装置等部分组成，如图3-9。



图3-9 四辊压延机结构示意图

压延工艺在橡胶制品加工中起着重要作用，主要包括以下工艺方法:

压片：将已预热好的混炼胶连续压制成一定厚度和宽度的光滑表面的胶片。

贴合：将同种或异种两层薄胶片通过压延机合成一层胶片的作业，合成的胶片中间不得有气泡。

贴胶：在织物上连续贴上一定厚度胶层的作业。

擦胶：将胶料擦入织物纤维组织内的作业，其目的是增加橡胶和基布的附着力。

压型：用表面刻有一定图案的辊筒，连续制造具有一定断面形状胶片的作业。

带芯包胶：在已成型好的带芯上贴上一定厚度的覆盖胶片。

影响胶片压延质量的因素：

a 辊筒温度

适当的辊简温度是保证胶片顺利压延的首要条件，胶料性能决定辊筒温度，一般含胶率高或弹性大的胶料辊筒温度应高一些；含胶率低或弹性小的胶料辊筒温度宜低些，为了使胶片在辊筒之间顺利移动，各辊筒应有一定的温度差。例如天然胶粘热辊，胶片由一个辊筒移到另一个辊筒时，后者的辊筒温度就应高一些，而丁苯橡胶则相反，它对辊筒的粘附力随辊筒温度的降低而增大，因此辊筒温度的顺序与天然橡胶相反。

适当的辊筒温度对于保证胶片的外观质量也起着重要作用。因为辊筒温度决定着胶料的流动性，为使胶料有较好的流动性，就必须适当提高胶料温度和压延机辊筒的温度，使其保持适当的温度范围。但温度太高，又会使胶料中的挥发成分挥发出来导致胶片中有大量的气泡，并容易造成胶料自硫；如果温度过低，会降低胶料的流动性，会增加胶料的粘弹性，使浸胶料难以压延，并且胶片外观不光滑，有水波纹及胶眼。

b 压延机辊筒线速度

压延机辊筒线速度快则生产能力大，但辊筒线速度应根据胶料的可塑度决定，可塑度大者，辊筒线速度可以快些，但车速过快，又会对胶片质量不利，会造成胶片表面粗糙，有气泡，而且胶片厚度不宜控制，同时又会因胶片冷却不透，卷取后发生胶料自硫。因此还应根据所压胶片厚度的不同选择不同的辊筒线速度。胶片厚度大者，辊筒线速度应慢些。

在实际生产，应同一胶片保持压延机辊筒线速度一致，这样有利于胶片厚度均匀。

如果辊筒之间有一定速比，会有助于排除气泡，但对出片的光滑度不利，为了既能排除气泡，而又不至于影响胶片的光滑度，通常在使用三辊压延机时采用中、下辊等速，上、中辊有速比；四辊压延机压片时，采用中、上辊等速，上、侧辊有速比的办法。

c 胶料可塑度

胶料可塑度大，其流动性好，容易得到光滑的胶片，但可塑度太大又容易粘辊，操作困难，若可塑度小，则胶片表面不光滑，收缩率大。

d 供入胶料

进行热炼的开炼机或挤出机应均匀连续地向压延机供料，向压延机辊筒间隙中供料，应设有摆动装置，使胶料均匀地分散在辊筒间隙中，堆积胶不应太多，否则易使外面的胶料温度降低，导致胶片厚度发生变化。

② 挤出

挤出工艺是通过挤出机将胶料连续挤压成各种断面形状半成品的过程。挤出工艺的专用设备是挤出机。按工艺不同，挤出机的结构和类型各异，但挤出机的基本结构特征变化不大，都是由螺杆、机筒、机头、机架和传动装置等部分构成，如图3-10。



图3-10 挤出机结构示意图

影响挤出工艺及其质量的因素主要有配方的组成和性质、挤出机的规格和特征及工艺条件等三个方面。

a 配方的组成和性质

丁苯橡胶、氯丁橡胶和丁基橡胶的挤出收缩要大于顺丁橡胶和天然橡胶。胶料含胶率高，挤出收缩大，半成品表面不光滑。不同补强填充剂挤出性能也不同，炭黑结构性高，易于挤出，采用各向异性的填料挤出收缩小。增加填料用量时，挤出性能可得到改善，不仅挤出速度有所提高，而且可减小收缩，但由于胶料硬度提高，挤出生热增大。如适当采用软化剂硬脂酸、石蜡、凡士林、油膏及矿物油等，可加快挤出速度，减小挤出变形，而且半成品表面光滑。挤用再生胶后不仅能加快挤出速度，减小挤出生热，降低挤出变形，而且能增加挤出半成品挺性。

b 挤出机的规格和特征

挤出机规格太大，则相对口型太小，使机头压力大，挤出速度快，但挤出变形大，而且胶料在机头内停滞时间长，易焦烧。相反挤出机规格太小，则机头压力不足，挤出速度慢排胶不均匀，半成品尺寸不稳定，且致密性较差。挤出机的长径比大，螺杆长度就长，那么对胶料的作用时间长，胶料均匀性及所得半成品质量好，但容易焦烧。螺纹槽的压缩比大，半成品致密性提高，但胶料生热高易焦烧。

c 工艺条件

如适当增加胶料可塑性，使胶料流动性好，挤出速度快，挤出变形小，挤出生热也小，半成品表面光滑。或可塑性太大，则挤出半成品缺乏挺性容易产生变形，而且降低物性。挤出温度过低，则胶料塑化不充分，使半成品挤出变形大，表面粗糙，且动力消耗也较大。但挤出温度过高，胶料容易产生焦烧。挤出速度过快，挤出变形增大，半成品表面粗糙，挤出生热高，易焦烧。相反挤出速度慢，则生产效率降低。

此外，挤出后半成品的接取装置的速度应与挤出速度相匹配，否则会造成半成品断面尺寸不准确，甚至表面出现裂纹等毛病。一般接取速度要比挤出速度稍快为宜。影响挤出工艺及其质量的因素是十分复杂的。生产中只有结合胶料的配方和挤出设备的实际情况，才能制定出恰当的挤出工艺条件，制得合乎要求的半成品。

⑷ 硫化

硫化工艺是橡胶制品生产加工的最后一个加工过程单元，是橡胶分子链发生化学变化成交联结构的过程，最终使制品获得预期的物理力学性能和其他使用性能。

硫化工艺是在一定的温度、时间和压力的条件下完成的，这些条件称为硫化三要素。

① 硫化历程

通过解析胶料在硫化过程中物理力学性能的变化，一般硫化过程可分为四个阶段，硫化诱导期、热硫化阶段、平坦硫化期和过硫化阶段。图3-11用定神强度与硫化时间曲线表示了硫化过程各阶段。 



图3-11 硫化过程各阶段

在硫化历程中，胶料的各种性能都随着硫化时间而变化。当达到平坦硫化阶段时，硫化胶的主要物理力学性能达到或接近最佳值，称为正硫化状态。平坦期越长，硫化胶的性能越稳定。所以正硫化是一个范围，若处于正硫化的前期称为欠硫；若处于正硫化的后期称为过硫。达到正硫化状态所需要的时间就是正硫化时间。正硫化时间的确定必须根据胶料的各种物理力学性能指标综合考虑。由于胶料的各项性能指标一般不会在同一时间达到最佳值，实际上只能根据某些主要性能指标来确定正硫化时间，也称为最宜硫化时间或工艺正硫化时间。

② 硫化工艺条件

硫化过程中的压力、温度和时间对硫化胶质量有决定性影响。硫化工艺条件的确定比较复杂，涉及胶料的导热性、制品结构中的骨架材料、制品厚度、硫化模具的结构以及硫化设备特征等因素。

a 硫化压力

除某些薄制品在常压下硫化外，一般的橡胶制品都要在一定压力下进行硫化。

硫化压力可保证制品的致密性，消除气泡，使橡胶充满模腔。胶料中的生胶和配合剂含有微量的水分和空气，在硫化过程中因加热而会产生气泡；另外，在硫化过程中也会因产生某些挥发性的气体而导致制品产生气泡，所以要求一定的硫化压力，以保证制品的质量。

b 硫化温度

硫化过程本身是一个化学反应过程，反应过程的决定性条件是硫化温度，它直接影响硫化速度和产品质量。硫化温度高，硫化速度快，生产效率高。硫化温度的高低取决于橡胶的种类和交联体系的特征。尽管提高硫化温度可以缩短硫化时间，提高生产效率，但是硫化温度过高，易引起橡胶分子链裂解，导致硫化胶性能下降；而且会对制品中的纤维起破坏作用，使纺织物的强度下降。因此，在确定硫化温度时，对胶种、交联体系、硫化工艺方法以及产品结构都应有所考虑。

c 硫化时间

硫化是一个交联过程，需要一定时间才能完成反应。对于给定的某一胶料，在一定的硫化温度和压力条件下，有一最宜硫化时间。硫化时间过长产生过硫化，时间过短产生欠硫化。当硫化条件发生变化时，硫化时间必须调整，达到在不同的硫化条件下，都能获得相同性能的硫化制品。

③ 硫化工艺方法

a 硫化介质

橡胶的硫化都是在加热条件下进行的，对胶料加热，就需要一种能传递热能的物质，这种物质称为硫化介质。作为优良的硫化介质的条件是：具有优良的导热性和传热性；具有较高的蓄热能力；具有比较宽的温度范围；对橡胶制品及硫化设备无污染性和腐蚀性。硫化介质的种类很多，常见的有：饱和蒸汽、过热水、热空气、热水、过热蒸汽、熔融盐、固体微粒、红外、远红外等。

Ⅰ 饱和蒸汽

饱和蒸汽是一种应用最为广泛的高效能硫化介质。饱和蒸汽的热量主要来源于汽化潜能。所以无需温度发生变压，就能放出大量能量。并可以通过改变压力而准确地调节加热温度，操作方便，成本低廉。但所加热的温度要受压力的限制，要想得到较高的温度，就必须具有较高的蒸汽压力。这对于那些相对地要求高温低压或高压低温的硫压工艺条件就难以实行。另外，由于容易产生冷凝水，造成局部低温，并对制品外观产生不利影响，使表面发污和产生水渍。

Ⅱ 过热水

过热水也是常用的一种硫化介质。主要是靠温度的降低来供热，采用过热水硫化可赋予制品以很高的硫化压力，适用于高压硫化。其主要缺点是，传热是通过降温实现的，因此硫化温度不易控制均匀。为保证恒温，要用过热水专用泵强制循环。此外，过热水在一些场合下，不宜与硫化制品直接接触。

Ⅲ  热空气

热空气与过热水一样，也是靠温度的阵低来传热的，因而于硫化过程中也需要以风机强制使其循环，以防止硫化介质温度的降低。热空气是一种低效能的硫化介质，其主要特点是加热温度不受压力的影响，可以是高温低压，也可以是低温高压。另外，热空气比较干燥，不含水分，对制品的表面质量无不良影响，制品表面光亮。但是，热空气中因含有氧气，易使制品氧化，于高温高压下尤为明显。

Ⅳ 固体熔融液

固体熔融液是指低熔点的共熔金属和共熔盐的熔融液。共熔金属常用铋、锡合金。固体熔融液常用于连续硫化工艺中，其加热温度高，导热、传热系数高，热量大，是一种十分高效的硫化介质。但是，其密度大，易使制品漂浮表面或者将半制品压扁；又因硫化介质粘于制品表面，硫化后需要进行专门清洗。

b 硫化工艺方法

硫化工艺方法很多，根据硫化温度不同，可分为热硫化工艺和冷硫化工艺，前者是指在加热条件下进行的硫化工艺，后者是指在室温下进行的硫化工艺。根据硫化工艺的连续性与否可分为间歇式硫化工艺和连续式硫化工艺。而间歇式热硫化工艺又可根据硫化设备的不同分为如下类型。

Ⅰ 硫化罐硫化工艺

硫化罐硫化工艺属于间歇式热硫化工艺的范畴。其借助的硫化设备为硫化罐。该工艺最广泛应用的硫化介质为饱和蒸汽。此外，热空气或热空气--饱和蒸汽混合硫化介质也很常见。在一些场合下也可用热水、过热水、氮气或其它惰性气体等硫化介质进行硫化。

硫化罐硫化过程主要包括装罐及关闭罐盖，升高罐内的温度和压力，在规定的温度、压力和时间下硫化制品，降低罐内温度和压力；打开罐盖和卸罐等几个操作程序。

根据硫化介质的不同，硫化罐硫化工艺又有如下几种主要硫化方法。

▲ 直接饱和蒸汽硫化法 该法是将饱和蒸汽直接通入硫化罐中，接触橡胶制品或模具，而进行制品的热硫化。硫化前需将罐内空气完全排除，否则，蒸汽若与空气混合，会使罐内压力升高而改变饱和蒸汽的温度。此外，罐内空气也会增加冷凝水的生成，冷凝水会从较凉的制品表面透入其内部，使制品产生气泡、起鼓或分层。排除空气的做法是利于空气密度大于蒸汽密度这一特点，从罐的上部逐步充入蒸汽，使空气从罐底的支管排出。为消除可能出现的空气滞积区，还需用蒸汽吹洗硫化罐。

由于加热形式的不同，直接蒸汽硫化罐硫化又有开放式疏化、包层硫化、埋粉硫化和模型配化等几种方法。

▲ 热空气硫化法 对于硫化罐实施的热空气硫化法，又常是使用饱和蒸汽间接加热。而极少有电间接加热硫化的。间接饱和蒸汽硫化所采用的硫化罐均为夹套式硫化罐或带蛇形加热管的硫化罐。硫化时蒸汽不直接接触橡胶制品，而是充入夹套或蛇形管加热空气，再以热空气硫化橡胶制品。热空气硫化法主要适用于外观质量要求高的制品。因为热空气不含水分，硫化出的橡胶制品表观美观，色泽鲜艳，诸如胶鞋、胶靴等民用生活用品等大多用此种硫化方法。为保证加热均匀及制品密实，热空气要以空气压缩机鼓入空气进行鼓动，并具有0.3MPa左右的压力。

▲ 热空气--蒸汽混合硫化法 单纯用热空气作硫化介质导热性差，蓄能低、硫化效率低，故常改用热空气和饱和蒸汽混合气体作为硫化介质，即在硫化的最初阶段通入热空气使制品定型，在第二阶段再通入饱和蒸汽以加强硫化。

Ⅱ 外加压式硫化工艺 

硫化罐硫化工艺其硫化压力的提供方式是通过硫化介质的流体内压（或至少可以说是以硫化介质的流体内压为主体）而实现的。在其它许多情况下，还可以用机械加压的方式来提供硫化压力，完成硫化作业。常见的有平板硫化机械硫化工艺，液压式立式硫化罐硫化工艺，个体硫化机硫化工艺，注压硫化工艺等。

▲ 平板硫化机模压硫化法 为了制造致密而精度高，构型复杂的橡胶制品，广泛采用平板硫化机模压硫化工艺。采用这种方法可同时进行胶料在模具型腔内加压流动成型和胶料在硫化温度及硫化压力下发生硫化反应这两个过程。该法的直接硫化介质是热空气，但实际上又都是间接采用饱和蒸汽，电或过热水加热平板或模具的。采用饱和蒸汽可使干板及模具快速、均匀地加热，并可通过调节输入平板的蒸汽压力颇为精确地调节温度。其缺点是热有效系数低，在平板孔道内生成水垢后会降低平板温度及其加热均匀性，此外当高温硫化时，要大幅度升高热力系统的蒸汽压力。而采用电加热，加热速度较快，很容易使平板加热到指定温度，但当温度调节器的调节精度不够时，会造成平板表面温度不一致或偏高偏低等，从而影响制品的硫化质量。

平板硫化的压力通常是由液压（水压或油压）泵提供，也有利用螺栓提供压力的。硫化时，先将半成品胶料放入模具型腔中，然后将模型推入平板间，在上下两平板压紧下进行硫化，到所需的硫化效应后取出模具，再取出制品。新型平板硫化机一般装有温度自控装置及机械推模器，以实现自动化操作。此外，为防止橡胶制品与模具粘连，可在模具工作面上涂刷隔离剂，如硅油乳液、肥皂水等；硫化开始时要放气数次，以排除型腔中窝存的空气；为保证胶料充满型腔及良好的致密性，半成品质量要比成品质量大，但硫化后的制品要修剪飞边、胶柱等。

平板硫化机模压硫化工艺的应用范围很广，常用于各种胶带、胶板、密封制品、模压胶鞋以及各种模型制品的硫化。

▲ 液压式立式硫化机硫化法 液压式立式硫化罐又称罐式硫化机。它是由立式硫化罐与水压机相连的硫化设备，可在水压机的加压作用下同时硫化多个模型橡胶制品。

目前，罐式硫化机主要应用于汽车外胎的硫化。硫化时，将汽车外胎或其它大型模型制品的半成品放入模型中，再将模型依次叠放于硫化罐中，由通入罐中的饱和蒸汽直接加热模型，由水压机提供锁模力。此外，还用过热水从制品内部（水胎）加热加压，以保证制品致密、花纹清晰，并使制品受热硫化均匀。

罐式硫化机硫化轮胎外胎的操作程序为：将外胎半成品装模、装罐，装罐完毕盖好罐盖；在水压机提供高压水锁模之后，于水胎中充入过热水，提供外胎硫化时内部的温度和压力，然后向罐内输入饱和蒸汽，直至温度升至预定的硫化温度，并在此温度下持续硫化使之达到正疏化；硫化结束后，先排放出蒸汽，后从水胎排放出过热水，并用冷却水冷却水胎及模型；冷却后卸罐卸模、扒外胎、修胶柱。

此法的优点是设备结构简单，占地面积小，产量大。但过热水和蒸汽消耗量大，劳动强度大，制品易出现硫化程度不均匀的现象。

▲ 个体硫化机硫化法 它是带有固定模型的特殊结构的硫化机，包括从老式的表壳式硫化机到最新式的双模定型硫化机。个体硫化机的最大特征是模型与机体连在一起，半边模型装于固定的下机台，另半边模型装于可动部分。它主要用于硫化大规格的汽车外胎，力车胎外胎以及硫化内胎、垫带、工业制品以及某些品种的胶鞋。

▲ 注压硫化法 注压硫化工艺是指将加热的具有良好流动性的胶料通过专门的进胶系统注入闭合的模型，并于模型中硫化的工艺过程。它是借助于注射成型机而实施的一种新型成型硫化工艺方法，与平板硫化机模压硫化相比具有许多优点：产品具有很好的密实性、物理机械性能高、尺寸精度高、质量优异；取消了坯料准备，综合了成型和硫化过程，如使用“无飞边”模具时，硫化后的成品没有飞边、胶柱，无须再作修正，从而简化生产工艺，并节省了胶料；成型周期短，可采用高温快速硫化，具有很高的生产效率，注射过程可以全部自动化、劳动强度降低。尽管注压机和注压模具造价高，但用注射法生产大批量制品的成本仍低于模压法。因此，注射成型硫化方法是橡胶制品生产的一种发展趋势。

注压硫化工艺对于胶料的工艺性能有着严格的要求，胶料在注射温度和注射压力下应具有良好的流动性，流动时的弹性变形要小，充满型腔后的弹性恢复要迅速，以保证硫化后的制品膨胀收缩小，无内应力存在。还要求胶料既有足够的抗焦烧性，又能高速硫化。

Ⅲ 连续硫化工艺

随着橡胶压出制品的发展，为提高质量、增加产量，对大量生产的密封条、纯胶胶管、电线电缆等都逐步采用连续硫化工艺。其优点是产品不受长度限制，无重复硫化，能实现连续化、自动化、提高生产效率。常见的连续硫化工艺如下：

▲ 热空气连续硫化室硫化法 是常见的硫化工艺方法，主要用于硫化胶布、胶片和乳胶制品。让制品连续通过硫化室进行加热硫化。硫化室可分为三段，第一段为预热、升温，将制品加热到硫化温度；第二段为恒温硫化，制品于该段内的停留时间可以通过调节制品运动速度的方法加以调节；第三段为降温冷却，以便于制品的收卷。硫化室可采用间接蒸汽、电、红外线等加热。

▲ 蒸汽管道连续硫化法 此工艺的特点是使制品连续地通过密封的硫化管道进行硫化。硫化管道与压出机相连，制品经压出后直接进入硫化管道，管道中通入高压蒸汽，管道尾部有高压冷却水进行冷却。硫化管道的两端都安装防止高压蒸汽泄漏的装置，一般采用迷宫式垫圈或水封法密封。这种硫化方法主要用于硫化胶管、电缆、电线等制品。

▲ 液体介质连续硫化法（盐浴连续硫化法） 是使用熔融的低熔点台金或低熔点金属盐作硫化介质的连续硫化方法。硫化时先将硫化介质以电加热，然后将半成品迅速通过（通过时间依胶料的硫化条件而定），便可进行硫化。由于熔融合金或熔融盐的密度很大，因而必须用钢带将半成品型材压浸入 熔融液中。由于熔融液传热很快，能使半成品迅速受热硫化，但存在易使薄制品和空心制品变形的缺陷。此法常用于胶管、胶条、电缆以及其它型材的硫化。

▲ 沸腾床连续硫化法 “沸腾床”是指在热空气流中悬浮玻璃珠或石英砂为硫化介质的装置。在受热空气流的吹动下，固体粒子悬浮于气体中往复翻动，形成沸腾状态的加热床。呈沸腾状态的介质可以象液体一样流动，并具有良好的传热性能，可以硫化压出橡胶制品。与热空气连续硫化法相比，沸腾床硫化速度快，硫化装置也小。与盐浴连续硫化法相比，沸腾床使硫化介质呈悬浮状态的空气压力是很低的。它不会发生使制品截面受压变形的情况，可以硫化复杂型面的空心制品和海绵型材。为防止悬浮热载体粘在硫化制品上，需将压出后的半成品用隔离剂（滑石粉）处理。

▲ 硫化鼓连续硫化法 鼓式硫化机是平板硫化机的一种发展，主要由硫化鼓、加压钢带、长度调节轮、电热装置、传动机构及机架等构成。其特点是以一圆鼓进行加热（圆鼓内蒸汽或电加热），圆鼓外绕着环形钢带，制品放于圆鼓和钢带间进行加热硫化。钢带起加压作用。为使制品两侧均匀受热和硫化，钢带外侧用电加热。圆鼓可以转动，转速可根据制品硫化条件调节。它主要应用于胶板、胶带、三角带等的连续硫化。

在实际生产中，除上述讨论的几种连续硫化法外，还有红外线，高频及微波等连续硫化工艺。其中高频及微波连续硫化法有显著的优越性。高频及微波硫化是橡胶分别在高频交变电场及微波（超高频）作用下本身发热而硫化，从而克服通常采用的加热介质热传导所造成的表里温差，有利于提高橡胶制品的硫化质量。并可缩短硫化时间。特别是对厚壁制品的硫化，如载重车胎和大型越野轮胎经微波加热后，能减少三分之一以上的硫化时间；对压出制品进行连续硫化，若硫化前经微波预热，可缩短硫化床的长度。其次，不需要任何价格昂贵的热介质，不存在介质的回收和处理，所以热能消耗较其它连续硫化方法低。

3.4.2 TPE成型工艺

热塑性弹性体TPE材料主要种类有TPC，TPU，TPV，TPS，TPA等等，其加工性能优越，取消料传统橡胶硫化工艺流程，可像塑料那样注压、挤出、吹塑、模压等方法成型。而且成型速度比传统橡胶硫化要快，其成型后边角料可以再利用。

由于其加工成型工艺与塑料基本相同，这里不对其具体成型工艺进行分析。
